Repository: vijindal/fdp-ml

# Machine Learning for Materials and Metallurgical Engineering

Faculty Development Programme (FDP) under the UGC – Malaviya Mission Teacher Training
Programme (MM-TTP), organized by the Centre for Faculty Development & Educational
Technology (CFDET), Indian Institute of Technology (BHU) Varanasi.

**Dates:** 13–18 July 2026 | **Mode:** Fully Online | **Coordinator:** Prof. Vikas Jindal,
Dept. of Metallurgical Engineering, IIT (BHU) Varanasi

---

## How to use these notebooks

Each practical session has a notebook in `notebooks/` and, where needed, a dataset in
`data/`. You do **not** need to install anything locally -- everything runs in Google Colab.

**Steps for every practical:**
1. Click the "Open in Colab" link for that day (see table below).
2. As your very first action, go to **File -> Save a copy in Drive**. This creates your
   own editable copy -- you'll be working in that copy, not the shared original.
3. Run cells top to bottom (Shift+Enter). Data loads automatically from this repo; no
   file upload required.
4. If a notebook needs extra libraries (matminer, pymatgen, BoTorch, etc.), the first
   code cell will install them with `!pip install` -- just run it and wait a few seconds.
5. Save your completed notebook back to your Drive (auto-saves) and submit as instructed
   by the coordinator (required for certification -- see programme guidelines).

---

## Notebooks

| Day | Practical | Open in Colab |
|---|---|---|
| 1 | Hall-Petch relation -- linear regression & linearization | [Open](https://colab.research.google.com/github/vijindal/fdp-ml/blob/main/notebooks/day1_hallpetch_practical.ipynb) |
| 2 | *(coming soon)* | |
| 3 | *(coming soon)* | |
| 4 | *(coming soon)* | |
| 5 | *(coming soon)* | |

*(This table will be updated as each day's notebooks are finalized.)*

---

## Repo structure

```
fdp-ml/
├── README.md
├── requirements.txt        # for local/offline use only -- Colab needs none of this
├── data/                   # one CSV per practical, loaded directly via raw GitHub URL
│   └── day1_hallpetch.csv
└── notebooks/               # one notebook per practical
    └── day1_hallpetch_practical.ipynb
```

File: day1/SupplementaryMaterial1_GrainSizeStrengtheningData.txt
*Hardness measurements were converted to stress measurements by dividing the hardness by 3					
"**LYS = lower yield stress, no strain given for hardness measurements"					
"***TT = tension test, CT = compression test, NH = nanoindentation, VH = Vickers hardness, MDBT = miniaturized disk bend test"					
					
					
element	grain size (µm)	flow stress (MPa)*	plastic strain**	test method***	reference
Fe	457	75	LYS	TT	42
Fe	467	70	LYS	TT	42
Fe	260	84	LYS	TT	42
Fe	244	82	LYS	TT	42
Fe	170	89	LYS	TT	42
Fe	179	85	LYS	TT	42
Fe	34	152	LYS	TT	42
Fe	32	157	LYS	TT	42
Fe	31	160	LYS	TT	42
Fe	30	163	LYS	TT	42
Fe	29	162	LYS	TT	42
Fe	28	166	LYS	TT	42
Fe	181	115	LYS	TT	43
Fe	156	104	LYS	TT	43
Fe	123	115	LYS	TT	43
Fe	100	129	LYS	TT	43
Fe	78	126	LYS	TT	43
Fe	66	138	LYS	TT	43
Fe	44	152	LYS	TT	43
Fe	33	170	LYS	TT	43
Fe	27	183	LYS	TT	43
Fe	26	183	LYS	TT	43
Fe	24	183	LYS	TT	43
Fe	16	218	LYS	TT	43
Fe	16	223	LYS	TT	43
Fe	15	223	LYS	TT	43
Fe	701	108	LYS	TT	44
Fe	459	107	LYS	TT	44
Fe	445	110	LYS	TT	44
Fe	246	119	LYS	TT	44
Fe	247	122	LYS	TT	44
Fe	220	117	LYS	TT	44
Fe	133	132	LYS	TT	44
Fe	106	135	LYS	TT	44
Fe	94	145	LYS	TT	44
Fe	90	144	LYS	TT	44
Fe	83	144	LYS	TT	44
Fe	59	158	LYS	TT	44
Fe	42	173	LYS	TT	44
Fe	42	176	LYS	TT	44
Fe	36	185	LYS	TT	44
Fe	34	185	LYS	TT	44
Fe	32	185	LYS	TT	44
Fe	30	190	LYS	TT	44
Fe	30	192	LYS	TT	44
Fe	24	205	LYS	TT	44
Fe	21	213	LYS	TT	44
Fe	21	215	LYS	TT	44
Fe	17	231	LYS	TT	44
Fe	17	235	LYS	TT	44
Fe	16	237	LYS	TT	44
Fe	96	107	LYS	TT	45
Fe	66	134	LYS	TT	45
Fe	43	161	LYS	TT	45
Fe	11	250	LYS	TT	45
Fe	6	341	LYS	TT	45
Fe	402	51	LYS	TT	40
Fe	422	53	LYS	TT	40
Fe	383	55	LYS	TT	40
Fe	140	77	LYS	TT	40
Fe	120	79	LYS	TT	40
Fe	128	82	LYS	TT	40
Fe	21	105	LYS	TT	40
Fe	19	104	LYS	TT	40
Fe	25	139	LYS	TT	38
Fe	200	61	LYS	TT	38
Fe	2000	39	LYS	TT	38
Fe	3	706	-	VH	46
Fe	0.06	1413	-	VH	46
Fe	0.029	1906	-	VH	46
Fe	0.012	2093	-	VH	46
Fe	0.01	2397	-	VH	46
Fe	0.009	2606	-	VH	46
Fe	0.009	2871	-	VH	46
Fe	0.008	2933	-	VH	46
Fe	0.007	3051	-	VH	46
Fe	0.007	3205	-	VH	46
Fe	0.006	3348	-	VH	46
Fe	0.035	1887	-	VH	47
Fe	0.03	2090	-	VH	47
Fe	0.031	2126	-	VH	47
Fe	0.026	2186	-	VH	47
Fe	0.023	2125	-	VH	47
Fe	0.029	2246	-	VH	47
Fe	0.024	2341	-	VH	47
Fe	0.024	2317	-	VH	47
Fe	0.023	2257	-	VH	47
Fe	0.026	2437	-	VH	47
Fe	0.017	2340	-	VH	47
Fe	0.015	2436	-	VH	47
Fe	0.014	2507	-	VH	47
Fe	0.018	2496	-	VH	47
Fe	0.018	2532	-	VH	47
Fe	0.016	2591	-	VH	47
Fe	0.02	2544	-	VH	47
Fe	0.02	2616	-	VH	47
Fe	0.017	2663	-	VH	47
Fe	0.008	2481	-	VH	47
Fe	0.009	2733	-	VH	47
Fe	0.008	2732	-	VH	47
Fe	0.043	1635	-	NH	48
Fe	0.04	1704	-	NH	48
Fe	0.024	2862	-	NH	48
Fe	0.02	2971	-	NH	48
Fe	0.019	2971	-	NH	48
Fe	0.018	3325	-	NH	48
Fe	0.012	3325	-	NH	48
Fe	0.011	2753	-	NH	48
Fe	26	750	-	NH	48
Fe	8	277	LYS	TT	55
Fe	16	209	LYS	TT	55
Fe	37	165	LYS	TT	55
Fe	70	142	LYS	TT	55
Fe	105	132	LYS	TT	55
Fe	110	130	LYS	TT	55
Fe	280	103	LYS	TT	55
Fe	181	105	LYS	TT	49
Fe	84	137	LYS	TT	49
Fe	52	156	LYS	TT	49
Fe	33	182	LYS	TT	49
Fe	22	198	LYS	TT	49
Fe	18	220	LYS	TT	49
Fe	95	104	LYS	TT	41
Fe	65	118	LYS	TT	41
Fe	40	128	LYS	TT	41
Fe	22	149	LYS	TT	41
Fe	380	96	LYS	TT	50
Fe	115	122	LYS	TT	50
Fe	96	149	LYS	TT	50
Fe	79	157	LYS	TT	50
Fe	62	165	LYS	TT	50
Fe	65	177	LYS	TT	50
Fe	49	195	LYS	TT	50
Fe	48	205	LYS	TT	50
Fe	49	208	LYS	TT	50
Fe	49	214	LYS	TT	50
Fe	45	212	LYS	TT	50
Fe	45	208	LYS	TT	50
Fe	34	198	LYS	TT	50
Fe	29	200	LYS	TT	50
Fe	29	217	LYS	TT	50
Fe	22	246	LYS	TT	50
Fe	18	261	LYS	TT	50
Fe	16	275	LYS	TT	50
Fe	14	272	LYS	TT	50
Fe	13	257	LYS	TT	50
Fe	11	269	LYS	TT	50
Fe	9	277	LYS	TT	50
Fe	8	292	LYS	TT	50
Fe	8	293	LYS	TT	50
Fe	254	88	LYS	TT	39
Fe	76	136	LYS	TT	39
Fe	46	145	LYS	TT	39
Fe	33	166	LYS	TT	39
Fe	18	163	LYS	TT	51
Fe	15	177	LYS	TT	51
Fe	12	185	LYS	TT	51
Fe	8	231	LYS	TT	51
Fe	7	231	LYS	TT	51
Fe	58	99	LYS	TT	52
Fe	42	108	LYS	TT	52
Fe	33	113	LYS	TT	52
Fe	22	140	LYS	TT	52
Fe	21	129	LYS	TT	52
Fe	5.4	134	0.002	TT	56
Fe	2.7	177	0.002	TT	56
Fe	1.5	232	0.002	TT	56
Fe	0.98	422	0.002	TT	56
Fe	0.86	498	0.002	TT	56
Fe	0.78	543	0.002	TT	56
Fe	0.71	592	0.002	TT	56
Fe	0.68	635	0.002	TT	56
Fe	0.44	720	0.002	TT	56
Fe	0.15	1392	-	VH	53
Fe	0.084	1583	-	VH	53
Fe	0.062	1760	-	VH	53
Fe	0.052	1911	-	VH	53
Fe	0.029	2122	-	VH	53
Fe	0.031	2220	-	VH	53
Fe	0.024	2365	-	VH	53
Fe	0.022	2489	-	VH	53
Fe	0.02	2608	-	VH	53
Fe	0.017	2811	-	VH	53
Fe	0.018	2877	-	VH	53
Fe	0.021	1176	-	VH	54
Fe	0.019	1067	-	VH	54
Fe	0.017	1079	-	VH	54
Fe	0.013	1260	-	VH	54
Fe	0.012	1253	-	VH	54
Fe	0.011	1310	-	VH	54
Fe	0.01	1224	-	VH	54
Fe	0.01	1186	-	VH	54
Fe	0.032	738	-	VH	54
Fe	0.03	956	-	VH	54
Fe	0.029	987	-	VH	54
Fe	0.026	1030	-	VH	54
Fe	0.019	1005	-	VH	54
Fe	0.016	1140	-	VH	54
Fe	0.011	1303	-	VH	54
W	7.4	1843	-	VH	68
W	7	1785	-	VH	68
W	6.9	1727	-	VH	68
W	0.52	2541	-	VH	68
W	0.4	2994	-	VH	68
W	0.37	2604	-	VH	68
W	0.21	3321	-	VH	68
W	0.18	3813	-	VH	68
W	0.17	4178	-	VH	68
W	1	1375	0.002	TT	67
W	0.92	1438	0.002	TT	67
W	0.67	1563	0.002	TT	67
W	0.61	1688	0.002	TT	67
W	0.57	1738	0.002	TT	67
W	0.45	1675	0.002	TT	67
W	0.45	1875	0.002	TT	67
W	0.39	1845	0.002	TT	67
W	0.39	2000	0.002	TT	67
W	0.28	2125	0.002	TT	67
V	735	328	LYS	TT	12
V	347	334	LYS	TT	12
V	22	395	LYS	TT	12
V	15	410	LYS	TT	12
V	0.69	356	0.002	TT	13
V	2	422	0.002	TT	14
V	1.95	443	0.002	TT	14
V	1.61	473	0.002	TT	14
V	1.56	510	0.002	TT	14
V	1.25	525	0.002	TT	14
V	1.19	532	0.002	TT	14
V	1.19	552	0.002	TT	14
V	1.26	555	0.002	TT	14
V	1.07	554	0.002	TT	14
V	1.07	531	0.002	TT	14
V	0.93	595	0.002	TT	14
V	0.59	713	0.002	TT	14
V	0.55	753	0.002	TT	14
V	0.56	749	0.002	TT	14
V	124	183	0.002	TT	15
V	25	211	0.002	TT	15
V	3.3	250	0.002	TT	15
V	1.7	279	0.002	TT	15
V	1.2	365	0.002	TT	15
V	1	382	0.002	TT	15
V	0.7	451	0.002	TT	15
V	0.5	508	0.002	TT	15
V	0.23	643	0.002	TT	15
V	0.14	769	0.002	TT	15
V	12.7	284	0.002	TT	16
V	15.1	268	0.002	TT	16
V	15.9	273	0.002	TT	16
V	16.1	272	0.002	TT	16
V	16.7	271	0.002	TT	16
V	17.5	234	0.002	TT	16
V	20.3	262	0.002	TT	16
V	29.5	248	0.002	TT	16
V	38.5	243	0.002	TT	16
V	50	233	0.002	TT	16
V	167	214	0.002	TT	16
V	366	210	0.002	TT	16
V	171	137	LYS	TT	17
V	106	149	LYS	TT	17
V	103	143	LYS	TT	17
V	61	158	LYS	TT	17
V	61	168	LYS	TT	17
V	40	167	LYS	TT	17
V	26	181	LYS	TT	17
V	26	187	LYS	TT	17
V	0.1	2000	0.002	CT	18
Cr	1136	236	LYS	CT	59
Cr	208	241	LYS	CT	59
Cr	162	265	LYS	CT	59
Cr	95	266	LYS	CT	59
Cr	93	277	LYS	CT	59
Cr	81	285	LYS	CT	59
Cr	67	284	LYS	CT	59
Cr	62	310	LYS	CT	59
Cr	59	297	LYS	CT	59
Cr	36	354	LYS	CT	59
Cr	31	363	LYS	CT	59
Cr	56	594	-	VH	60
Cr	36	685	-	VH	60
Cr	11	731	-	VH	60
Cr	8.4	649	-	VH	60
Cr	6.2	695	-	VH	60
Cr	4.2	804	-	VH	60
Cr	4.2	905	-	VH	60
Cr	3.1	887	-	VH	60
Cr	2.5	951	-	VH	60
Cr	0.78	1253	-	VH	60
Cr	0.37	1783	-	VH	60
Cr	0.34	1920	-	VH	60
Cr	0.29	2039	-	VH	60
Cr	0.21	2396	-	VH	60
Cr	0.15	2680	-	VH	60
Cr	0.042	2752	-	NH	58
Cr	0.019	3535	-	NH	58
Cr	0.022	3359	-	NH	58
Cr	0.026	3180	-	NH	58
Cr	0.033	2956	-	NH	58
Cr	0.057	2510	-	NH	58
Cr	82	400	-	VH	57
Cr	0.17	1667	-	VH	57
Cr	0.13	2000	-	VH	57
Nb	444	73	LYS	TT	29
Nb	118	88	LYS	TT	29
Nb	99	102	LYS	TT	29
Nb	55	113	LYS	TT	29
Nb	32	117	LYS	TT	29
Nb	331	60	LYS	TT	27
Nb	332	62	LYS	TT	27
Nb	265	62	LYS	TT	27
Nb	251	61	LYS	TT	27
Nb	279	59	LYS	TT	27
Nb	79	76	LYS	TT	27
Nb	94	81	LYS	TT	27
Nb	82	84	LYS	TT	27
Nb	62	83	LYS	TT	27
Nb	55	84	LYS	TT	27
Nb	53	88	LYS	TT	27
Nb	44	86	LYS	TT	27
Nb	42	86	LYS	TT	27
Nb	42	88	LYS	TT	27
Nb	30	102	LYS	TT	27
Nb	28	99	LYS	TT	27
Nb	27	105	LYS	TT	27
Nb	609	180	LYS	TT	19
Nb	501	171	LYS	TT	19
Nb	464	181	LYS	TT	19
Nb	433	177	LYS	TT	19
Nb	403	174	LYS	TT	19
Nb	368	189	LYS	TT	19
Nb	319	184	LYS	TT	19
Nb	324	178	LYS	TT	19
Nb	266	185	LYS	TT	19
Nb	191	182	LYS	TT	19
Nb	188	195	LYS	TT	19
Nb	195	204	LYS	TT	19
Nb	188	202	LYS	TT	19
Nb	171	201	LYS	TT	19
Nb	164	205	LYS	TT	19
Nb	108	206	LYS	TT	19
Nb	100	207	LYS	TT	19
Nb	79	219	LYS	TT	19
Nb	68	211	LYS	TT	19
Nb	71	223	LYS	TT	19
Nb	71	225	LYS	TT	19
Nb	62	231	LYS	TT	19
Nb	51	243	LYS	TT	19
Nb	44	243	LYS	TT	19
Nb	39	239	LYS	TT	19
Nb	37	257	LYS	TT	19
Nb	36	253	LYS	TT	19
Nb	33	250	LYS	TT	19
Nb	214	164	LYS	TT	20
Nb	202	197	LYS	TT	20
Nb	8.6	193	LYS	TT	20
Nb	8.7	248	LYS	TT	20
Nb	6.6	253	LYS	TT	20
Nb	0.11	843	-	VH	22
Nb	0.11	806	-	VH	22
Nb	0.1	600	-	VH	22
Nb	0.96	436	-	VH	22
Nb	1.5	426	-	VH	22
Nb	0.075	1600	-	VH	28
Nb	0.08	1376	-	VH	28
Nb	0.09	1230	-	VH	28
Nb	0.115	1200	-	VH	28
Nb	0.21	1146	-	VH	28
Nb	0.113	843	-	VH	21
Nb	0.115	806	-	VH	21
Nb	0.1	600	-	VH	21
Nb	0.965	436	-	VH	21
Nb	0.161	836	-	VH	21
Nb	0.129	784	-	VH	21
Nb	0.237	512	-	VH	21
Nb	1.09	383	-	VH	21
Nb	0.91	350	-	VH	21
Nb	875	163	LYS	TT	23
Nb	807	158	LYS	TT	23
Nb	92	167	LYS	TT	23
Nb	29	180	LYS	TT	23
Nb	29	185	LYS	TT	23
Nb	483	134	LYS	TT	24
Nb	220	137	LYS	TT	24
Nb	218	140	LYS	TT	24
Nb	44	146	LYS	TT	24
Nb	44	154	LYS	TT	24
Nb	1342	135	LYS	TT	25
Nb	48	149	LYS	TT	25
Nb	163	180	LYS	TT	26
Nb	140	157	LYS	TT	26
Nb	80	169	LYS	TT	26
Nb	63	136	LYS	TT	26
Nb	44	141	LYS	TT	26
Nb	37	173	LYS	TT	26
Mo	259	234	LYS	TT	61
Mo	259	218	LYS	TT	61
Mo	222	234	LYS	TT	61
Mo	224	214	LYS	TT	61
Mo	108	240	LYS	TT	61
Mo	108	217	LYS	TT	61
Mo	73	334	LYS	TT	61
Mo	74	302	LYS	TT	61
Mo	66	308	LYS	TT	61
Mo	64	338	LYS	TT	61
Mo	64	285	LYS	TT	61
Mo	56	334	LYS	TT	61
Mo	56	318	LYS	TT	61
Mo	56	380	LYS	TT	61
Mo	42	389	LYS	TT	61
Mo	43	373	LYS	TT	61
Mo	32	389	LYS	TT	61
Mo	32	435	LYS	TT	61
Mo	451	176	LYS	TT	62
Mo	365	168	LYS	TT	62
Mo	404	159	LYS	TT	62
Mo	331	160	LYS	TT	62
Mo	275	176	LYS	TT	62
Mo	205	170	LYS	TT	62
Mo	165	183	LYS	TT	62
Mo	139	178	LYS	TT	62
Mo	419	134	LYS	TT	62
Mo	301	150	LYS	TT	62
Mo	44	236	LYS	TT	62
Mo	60	254	LYS	TT	62
Mo	47	263	LYS	TT	62
Mo	35	292	LYS	TT	62
Mo	38	304	LYS	TT	62
Mo	33	316	LYS	TT	62
Mo	31	322	LYS	TT	62
Mo	28	335	LYS	TT	62
Mo	28	321	LYS	TT	62
Mo	27	321	LYS	TT	62
Mo	482	135	LYS	TT	63
Mo	81	239	LYS	TT	63
Mo	19	377	LYS	TT	63
Mo	77	358	UTS	TT	64
Mo	13	390	UTS	TT	64
Mo	10	564	UTS	TT	64
Mo	7	629	UTS	TT	64
Mo	6	618	UTS	TT	64
Mo	3.8	726	UTS	TT	64
Mo	4.3	813	UTS	TT	64
Mo	3.5	943	UTS	TT	64
Mo	3	867	UTS	TT	64
Mo	2.5	965	UTS	TT	64
Mo	1.6	1399	UTS	TT	64
Mo	1.3	1311	UTS	TT	64
Mo	0.86	1636	UTS	TT	64
Mo	0.17	1832	-	VH	65
Mo	0.09	2264	-	VH	65
Mo	0.08	2318	-	VH	65
Mo	0.08	2882	-	VH	65
Mo	0.04	3772	-	VH	65
Mo	0.04	3745	-	VH	65
Mo	0.03	3423	-	VH	65
Mo	0.02	3909	-	VH	65
Mo	517	229	LYS	TT	66
Mo	260	240	LYS	TT	66
Mo	33	376	LYS	TT	66
Mo	33	374	LYS	TT	66
Ta	3862	142	LYS	TT	31
Ta	3685	133	LYS	TT	31
Ta	2548	139	LYS	TT	31
Ta	2551	150	LYS	TT	31
Ta	74	166	LYS	TT	31
Ta	64	165	LYS	TT	31
Ta	55	194	LYS	TT	31
Ta	43	189	LYS	TT	31
Ta	39	196	LYS	TT	31
Ta	35	214	LYS	TT	31
Ta	34	209	LYS	TT	31
Ta	32	194	LYS	TT	31
Ta	27	217	LYS	TT	31
Ta	23	229	LYS	TT	31
Ta	20	232	LYS	TT	31
Ta	18	221	LYS	TT	31
Ta	1.2	678	0.002	TT	14
Ta	0.72	806	0.002	TT	14
Ta	0.63	853	0.002	TT	14
Ta	0.52	923	0.002	TT	14
Ta	906	221	LYS	TT	32
Ta	846	230	LYS	TT	32
Ta	601	202	LYS	TT	32
Ta	213	225	LYS	TT	32
Ta	174	235	LYS	TT	32
Ta	175	240	LYS	TT	32
Ta	55	254	LYS	TT	32
Ta	55	258	LYS	TT	32
Ta	48	262	LYS	TT	32
Ta	36	264	LYS	TT	32
Ta	32	258	LYS	TT	32
Ta	24	276	LYS	TT	32
Ta	380	292	-	VH	33
Ta	283	295	-	VH	33
Ta	310	297	-	VH	33
Ta	318	276	-	VH	33
Ta	154	270	-	VH	33
Ta	97	275	-	VH	33
Ta	96	288	-	VH	33
Ta	70	267	-	VH	33
Ta	63	263	-	VH	33
Ta	64	269	-	VH	33
Ta	46	272	-	VH	33
Ta	42	272	-	VH	33
Ta	34	276	-	VH	33
Ta	39	293	-	VH	33
Ta	21	306	-	VH	33
Ta	14	301	-	VH	33
Ta	15	314	-	VH	33
Ta	16	317	-	VH	33
Ta	18	323	-	VH	33
Ta	18	321	-	VH	33
Ta	17	323	-	VH	33
Ta	16	322	-	VH	33
Ta	16	325	-	VH	33
Ta	15	329	-	VH	33
Ta	13	327	-	VH	33
Ta	13	319	-	VH	33
Ta	12	332	-	VH	33
Ta	11	329	-	VH	33
Ta	0.38	693	-	VH	33
Ta	0.29	765	-	VH	33
Ta	0.26	721	-	VH	33
Ta	0.25	708	-	VH	33
Ta	0.22	719	-	VH	33
Ta	0.076	3867	-	NH	35
Ta	0.043	3592	-	NH	30
Ta	0.031	4134	-	NH	30
Ta	0.036	5197	-	NH	30
Ta	0.036	4287	-	NH	36
Ta	0.047	3847	-	NH	37
Ta	0.038	4056	-	NH	37
Cu	240	29	0.002	TT	72
Cu	320	30	0.002	TT	72
Cu	50	33	0.002	TT	72
Cu	50	34	0.002	TT	72
Cu	57	32	0.002	TT	72
Cu	39	32	0.002	TT	72
Cu	46	38	0.002	TT	72
Cu	26	51	0.002	TT	72
Cu	30	38	0.002	TT	72
Cu	32	38	0.002	TT	72
Cu	33	38	0.002	TT	72
Cu	32	41	0.002	TT	72
Cu	174	27	0.005	TT	85
Cu	43	35	0.005	TT	85
Cu	16	50	0.005	TT	85
Cu	6	76	0.005	TT	85
Cu	3	99	0.005	TT	85
Cu	8	74	0.002	TT	73
Cu	0.13	430	0.002	TT	73
Cu	0.09	480	0.002	TT	73
Cu	223	102	0.05	TT	71
Cu	121	105	0.05	TT	71
Cu	110	105	0.05	TT	71
Cu	100	107	0.05	TT	71
Cu	90	112	0.05	TT	71
Cu	93	116	0.05	TT	71
Cu	72	110	0.05	TT	71
Cu	50	116	0.05	TT	71
Cu	49	122	0.05	TT	71
Cu	36	117	0.05	TT	71
Cu	34	123	0.05	TT	71
Cu	32	127	0.05	TT	71
Cu	27	124	0.05	TT	71
Cu	24	126	0.05	TT	71
Cu	20	132	0.05	TT	71
Cu	20	130	0.05	TT	71
Cu	18	128	0.05	TT	71
Cu	17	135	0.05	TT	71
Cu	15	133	0.05	TT	71
Cu	14	137	0.05	TT	71
Cu	12	138	0.05	TT	71
Cu	55	38	0.01	TT	70
Cu	40	43	0.01	TT	70
Cu	21	48	0.01	TT	70
Cu	16	52	0.01	TT	70
Cu	10	60	0.01	TT	70
Cu	0.116	473	-	VH	74
Cu	0.045	511	-	VH	74
Cu	0.051	667	-	VH	74
Cu	0.032	589	-	VH	74
Cu	0.035	791	-	VH	74
Cu	0.035	782	-	VH	74
Cu	0.025	662	-	VH	74
Cu	0.026	802	-	VH	74
Cu	0.025	774	-	VH	74
Cu	0.024	769	-	VH	74
Cu	0.022	772	-	VH	74
Cu	0.023	758	-	VH	74
Cu	0.018	700	-	VH	74
Cu	0.018	751	-	VH	74
Cu	0.018	767	-	VH	74
Cu	0.019	808	-	VH	74
Cu	0.02	819	-	VH	74
Cu	0.021	890	-	VH	74
Cu	0.018	893	-	VH	74
Cu	0.017	841	-	VH	74
Cu	0.016	848	-	VH	74
Cu	0.015	884	-	VH	74
Cu	0.016	809	-	VH	74
Cu	0.016	815	-	VH	74
Cu	0.012	847	-	VH	74
Cu	0.011	774	-	VH	74
Cu	0.01	789	-	VH	74
Cu	0.01	828	-	VH	74
Cu	0.007	809	-	VH	74
Cu	22	213	-	VH	75
Cu	0.113	489	-	VH	75
Cu	0.048	708	-	VH	75
Cu	0.025	827	-	VH	75
Cu	0.022	797	-	VH	75
Cu	0.016	853	-	VH	75
Cu	0.01	1006	-	VH	76
Cu	0.042	583	-	VH	76
Cu	0.032	645	-	VH	76
Cu	0.554	505	-	VH	76
Cu	0.335	678	-	VH	76
Cu	0.179	735	-	VH	76
Cu	0.152	817	-	VH	76
Cu	0.031	864	-	VH	76
Cu	0.751	186	0.002	CT	76
Cu	0.349	227	0.002	CT	76
Cu	0.116	311	0.002	CT	76
Cu	0.051	461	0.002	CT	76
Cu	0.032	592	0.002	CT	76
Cu	0.027	629	0.002	CT	76
Cu	0.022	683	0.002	CT	76
Cu	8	65	0.002	TT	78
Cu	20	52	0.002	TT	78
Cu	20	46	0.002	TT	78
Cu	34	43	0.002	TT	78
Cu	33	47	0.002	TT	78
Cu	82	39	0.002	TT	78
Cu	87	37	0.002	TT	78
Cu	8	61	0.002	TT	78
Cu	6	70	0.002	TT	78
Cu	6	74	0.002	TT	78
Cu	21	212	-	VH	86
Cu	18	214	-	VH	86
Cu	15	219	-	VH	86
Cu	17	222	-	VH	86
Cu	13	234	-	VH	86
Cu	11	242	-	VH	86
Cu	9	243	-	VH	86
Cu	8	247	-	VH	86
Cu	6	253	-	VH	86
Cu	0.016	732	-	VH	86
Cu	0.014	667	-	VH	86
Cu	0.009	554	-	VH	86
Cu	0.008	483	-	VH	86
Cu	36	170	-	VH	79
Cu	0.049	365	-	VH	79
Cu	0.032	545	-	VH	79
Cu	0.01	505	-	VH	79
Cu	0.015	735	-	VH	79
Cu	0.006	826	-	VH	79
Cu	0.006	867	-	VH	79
Cu	0.005	733	-	VH	79
Cu	0.026	720	-	VH	80
Cu	0.029	811	-	VH	80
Cu	0.013	710	-	VH	80
Cu	0.015	770	-	VH	80
Cu	0.013	841	-	VH	80
Cu	0.01	841	-	VH	80
Cu	0.009	866	-	VH	80
Cu	0.009	886	-	VH	80
Cu	0.008	880	-	VH	80
Cu	0.005	857	-	VH	80
Cu	0.014	823	-	VH	80
Cu	0.014	763	-	VH	80
Cu	0.012	752	-	VH	80
Cu	0.011	794	-	VH	80
Cu	0.01	778	-	VH	80
Cu	0.011	881	-	VH	80
Cu	0.009	861	-	VH	80
Cu	0.007	843	-	VH	80
Cu	0.004	838	-	VH	80
Cu	0.004	870	-	VH	80
Cu	0.026	705	-	VH	80
Cu	0.028	803	-	VH	80
Cu	0.013	702	-	VH	80
Cu	0.015	759	-	VH	80
Cu	0.013	834	-	VH	80
Cu	0.01	828	-	VH	80
Cu	0.009	879	-	VH	80
Cu	0.009	860	-	VH	80
Cu	0.008	874	-	VH	80
Cu	0.005	846	-	VH	80
Cu	0.422	103	-	MDBT	81
Cu	49	56	-	MDBT	81
Cu	237	75	-	MDBT	81
Cu	14	131	-	MDBT	81
Cu	105	98	-	MDBT	81
Cu	12	132	-	MDBT	81
Cu	12	177	-	MDBT	81
Cu	40	20	-	MDBT	81
Cu	21	36	-	MDBT	81
Cu	17	60	-	MDBT	81
Cu	6	98	-	MDBT	81
Cu	5	150	-	MDBT	81
Cu	1.4	221	-	MDBT	81
Cu	1.2	203	-	MDBT	81
Cu	0.31	193	-	MDBT	81
Cu	0.14	361	-	MDBT	81
Cu	0.12	390	-	MDBT	81
Cu	0.55	505	-	VH	82
Cu	0.34	678	-	VH	82
Cu	0.18	735	-	VH	82
Cu	0.15	817	-	VH	82
Cu	0.031	864	-	VH	82
Cu	0.038	400	-	VH	83
Cu	0.055	306	-	VH	83
Cu	1.6	219	-	VH	84
Cu	0.89	384	-	VH	84
Cu	0.47	497	-	VH	84
Cu	0.36	516	-	VH	84
Cu	0.15	600	-	VH	84
Cu	153	14	0.002	TT	69
Cu	40	23	0.002	TT	69
Cu	15	38	0.002	TT	69
Cu	6	62	0.002	TT	69
Cu	3	83	0.002	TT	69
Cu	0.79	190	0.002	CT	77
Cu	0.35	228	0.002	CT	77
Cu	0.12	306	0.002	CT	77
Cu	0.051	464	0.002	CT	77
Cu	0.032	585	0.002	CT	77
Cu	0.027	621	0.002	CT	77
Cu	0.022	677	0.002	CT	77
Ag	58	38	0.002	TT	87
Ag	39	45	0.002	TT	87
Ag	25	51	0.002	TT	87
Ag	22	63	0.002	TT	87
Ag	17	65	0.002	TT	87
Ag	15	62	0.002	TT	87
Ag	10	70	0.002	TT	87
Ag	8.6	84	0.002	TT	87
Ag	6.4	105	0.002	TT	87
Ag	5.6	133	0.002	TT	87
Ag	2.9	111	0.002	TT	87
Ag	2.9	121	0.002	TT	87
Ag	2.6	130	0.002	TT	87
Ag	2.6	136	0.002	TT	87
Ag	2.6	161	0.002	TT	87
Ag	1.6	119	0.002	TT	87
Ag	1.6	163	0.002	TT	87
Ag	1.4	148	0.002	TT	87
Ag	1.4	185	0.002	TT	87
Ag	1.1	172	0.002	TT	87
Ag	1.2	210	0.002	TT	87
Ag	0.31	303	-	VH	88
Ag	0.28	301	-	VH	88
Ag	0.24	296	-	VH	88
Ag	0.21	319	-	VH	88
Ag	0.18	303	-	VH	88
Ag	0.15	329	-	VH	88
Ag	0.074	377	-	VH	88
Ag	0.06	419	-	VH	88
Ag	0.11	287	-	VH	89
Ag	0.084	274	-	VH	89
Ag	0.063	292	-	VH	89
Ag	0.036	356	-	VH	89
Ag	0.02	435	-	VH	89
Ag	0.017	462	-	VH	89
Ag	17	47	0.002	TT	90
Ag	18	49	0.002	TT	90
Ag	39	34	0.002	TT	90
Ag	41	42	0.002	TT	90
Ag	41	44	0.002	TT	90
Ag	234	36	0.002	TT	90
Ag	291	36	0.002	TT	90
Ag	0.66	108	-	VH	91
Ag	0.43	229	-	VH	91
Ag	0.12	280	-	VH	91
Ag	0.028	402	-	VH	91
Ag	0.008	491	-	VH	91
Au	21	156	-	VH	92
Au	9	160	-	VH	92
Au	3	203	-	VH	92
Au	0.78	219	-	VH	92
Au	0.23	323	-	VH	92
Au	0.15	382	-	VH	92
Au	0.12	408	-	VH	92
Au	0.093	458	-	VH	92
Au	0.045	544	-	VH	92
Au	0.033	600	-	VH	92
Au	0.021	675	-	VH	92
Au	0.066	188	-	VH	93
Au	0.057	172	-	VH	93
Au	0.039	194	-	VH	93
Au	0.05	229	-	VH	93
Au	0.048	285	-	VH	93
Au	0.044	302	-	VH	93
Au	0.032	290	-	VH	93
Au	0.029	298	-	VH	93
Au	0.026	272	-	VH	93
Au	0.031	368	-	VH	93
Au	0.027	372	-	VH	93
Au	0.031	450	-	VH	93
Au	0.015	640	-	VH	93
Au	27	35	0.002	TT	94
Au	29	44	0.002	TT	94
Au	4.2	91	0.002	TT	94
Au	2.6	132	0.002	TT	94
Au	2.1	144	0.002	TT	94
Au	2	197	0.002	TT	94
Au	0.04	308	0.002	TT	95
Au	0.05	310	0.002	TT	95
Au	0.1	235	0.002	TT	95
Ni	463	50	0.002	TT	96
Ni	360	54	0.002	TT	96
Ni	302	56	0.002	TT	96
Ni	95	66	0.002	TT	96
Ni	43	84	0.002	TT	96
Ni	35	96	0.002	TT	96
Ni	240	57	0.002	TT	98
Ni	23	100	0.002	TT	98
Ni	21	94	0.002	TT	98
Ni	10	129	0.002	TT	98
Ni	112	51	0.002	TT	99
Ni	44	91	0.002	TT	99
Ni	25	108	0.002	TT	99
Ni	25	129	0.002	TT	99
Ni	2.4	224	0.002	TT	99
Ni	0.38	563	0.002	TT	99
Ni	0.29	648	0.002	TT	99
Ni	0.23	685	0.002	TT	99
Ni	0.21	735	0.002	TT	99
Ni	131	30	0.002	TT	100
Ni	87	34	0.002	TT	100
Ni	24	62	0.002	TT	100
Ni	10	78	0.002	TT	100
Ni	13	283	-	VH	101
Ni	1.3	423	-	VH	101
Ni	0.57	507	-	VH	101
Ni	0.07	667	-	VH	101
Ni	0.66	627	-	VH	101
Ni	0.34	733	-	VH	101
Ni	0.012	2130	-	VH	101
Ni	0.012	2283	-	VH	101
Ni	65	414	-	VH	102
Ni	0.099	1168	-	VH	102
Ni	0.021	2036	-	VH	102
Ni	0.015	2120	-	VH	102
Ni	0.011	2151	-	VH	102
Ni	0.33	387	0.001	TT	103
Ni	0.33	495	0.001	TT	103
Ni	0.34	603	0.001	TT	103
Ni	0.094	821	0.001	TT	103
Ni	0.098	883	0.001	TT	103
Ni	0.085	893	0.001	TT	103
Ni	0.072	871	0.001	TT	103
Ni	0.037	1014	0.001	TT	103
Ni	0.053	997	0.001	TT	103
Ni	0.037	1157	0.001	TT	103
Ni	0.042	1198	0.001	TT	103
Ni	0.037	1221	0.001	TT	103
Ni	0.034	1116	0.001	TT	103
Ni	0.066	895	0.001	TT	103
Ni	25	46	0.001	TT	104
Ni	55	27	0.001	TT	104
Ni	75	24	0.001	TT	104
Ni	125	18	0.001	TT	104
Ni	0.13	1434	-	VH	105
Ni	0.12	1506	-	VH	105
Ni	0.11	1578	-	VH	105
Ni	0.092	1664	-	VH	105
Ni	0.022	1294	-	NH	106
Ni	0.018	1589	-	NH	106
Ni	0.014	2121	-	NH	106
Ni	0.012	1998	-	NH	106
Ni	107	33	0.002	TT	97
Ni	40	39	0.002	TT	97
Ni	25	43	0.002	TT	97
Ni	16	55	0.002	TT	97
Ni	0.01	4200	-	NH	107
Ni	0.012	3800	-	NH	107
Ni	0.018	3333	-	NH	107
Ni	0.022	3733	-	NH	107
Ni	0.024	3167	-	NH	107
Ni	0.029	2633	-	NH	107
Ni	0.031	2500	-	NH	107
Ni	0.032	2733	-	NH	107
Ni	0.12	1433	-	NH	107
Ni	0.17	1233	-	NH	107
Ni	0.67	933	-	NH	107
Al	2029	17	0.002	TT	110
Al	1047	15	0.002	TT	110
Al	344	18	0.002	TT	110
Al	244	20	0.002	TT	110
Al	186	20	0.002	TT	110
Al	104	17	0.002	TT	110
Al	75	19	0.002	TT	110
Al	54	19	0.002	TT	110
Al	46	23	0.002	TT	110
Al	41	21	0.002	TT	110
Al	17	24	0.002	TT	110
Al	14	25	0.002	TT	110
Al	12	30	0.002	TT	110
Al	575	12	0.002	TT	109
Al	483	12	0.002	TT	109
Al	483	11	0.002	TT	109
Al	347	13	0.002	TT	109
Al	325	14	0.002	TT	109
Al	269	13	0.002	TT	109
Al	269	13	0.002	TT	109
Al	245	12	0.002	TT	109
Al	229	13	0.002	TT	109
Al	221	14	0.002	TT	109
Al	193	14	0.002	TT	109
Al	184	13	0.002	TT	109
Al	173	15	0.002	TT	109
Al	130	16	0.002	TT	109
Al	132	14	0.002	TT	109
Al	121	15	0.002	TT	109
Al	111	16	0.002	TT	109
Al	103	17	0.002	TT	109
Al	100	15	0.002	TT	109
Al	73	16	0.002	TT	109
Al	58	18	0.002	TT	109
Al	49	19	0.002	TT	109
Al	48	18	0.002	TT	109
Al	37	21	0.002	TT	109
Al	1246	6	0.002	TT	108
Al	975	6	0.002	TT	108
Al	947	7	0.002	TT	108
Al	550	9	0.002	TT	108
Al	592	7	0.002	TT	108
Al	294	7	0.002	TT	108
Al	250	9	0.002	TT	108
Al	223	8	0.002	TT	108
Al	205	10	0.002	TT	108
Al	189	11	0.002	TT	108
Al	177	11	0.002	TT	108
Al	156	10	0.002	TT	108
Al	139	10	0.002	TT	108
Al	142	8	0.002	TT	108
Al	132	8	0.002	TT	108
Al	104	9	0.002	TT	108
Al	48	11	0.002	TT	108
Al	34	14	0.002	TT	108
Al	441	18	0.002	TT	111
Al	250	17	0.002	TT	111
Al	186	18	0.002	TT	111
Al	123	17	0.002	TT	111
Al	82	18	0.002	TT	111
Al	41	23	0.002	TT	111
Al	35	19	0.002	TT	111
Al	16	25	0.002	TT	111
Al	14	22	0.002	TT	111
Al	12	25	0.002	TT	111
Al	8.4	26	0.002	TT	111
Al	7.6	29	0.002	TT	111
Al	5.1	30	0.002	TT	111
Al	4.1	40	0.002	TT	111
Al	3.1	37	0.002	TT	111
Al	2	48	0.002	TT	111
Al	880	5	0.002	TT	112
Al	638	4	0.002	TT	112
Al	416	4	0.002	TT	112
Al	279	4	0.002	TT	112
Al	260	6	0.002	TT	112
Al	160	4	0.002	TT	112
Al	146	6	0.002	TT	112
Al	94	5	0.002	TT	112
Al	86	6	0.002	TT	112
Al	72	6	0.002	TT	112
Al	62	4	0.002	TT	112
Al	59	6	0.002	TT	112
Al	56	8	0.002	TT	112
Al	43	6	0.002	TT	112
Al	41	8	0.002	TT	112
Al	32	7	0.002	TT	112
Al	24	7	0.002	TT	112
Al	22	8	0.002	TT	112
Al	2.3	17	0.002	TT	113
Al	1.8	17	0.002	TT	113
Al	1.1	18	0.002	TT	113
Al	1.1	19	0.002	TT	113
Al	0.6	26	0.002	TT	113
Al	8.3	37	0.002	TT	114
Al	6.6	40	0.002	TT	114
Al	5.5	39	0.002	TT	114
Al	4.2	35	0.002	TT	114
Al	3.3	55	0.002	TT	114
Al	1.6	88	0.002	TT	114
Al	1.1	134	0.002	TT	114
Al	1	147	0.002	TT	114
Al	0.71	174	0.002	TT	114
Al	0.6	203	0.002	TT	114
Al	0.46	224	0.002	TT	114
Al	0.42	251	0.002	TT	114
Al	0.35	269	0.002	TT	114
Al	0.34	263	0.002	TT	114
Al	0.33	269	0.002	TT	114
Al	47	64	-	VH	115
Al	19	78	-	VH	115
Al	3	92	-	VH	115
Al	2.2	100	-	VH	115
Al	1.4	121	-	VH	115
Al	1.1	124	-	VH	115
Al	0.58	141	-	VH	115
Al	0.18	329	0.002	TT	116
Al	0.16	346	0.002	TT	116
Al	0.12	379	0.002	TT	116
Al	45	47	0.002	TT	117
Al	12	56	0.002	TT	117
Al	12	63	0.002	TT	117
Al	3.7	70	0.002	TT	117
Al	3.5	75	0.002	TT	117
Al	1.7	80	0.002	TT	117
Al	1.7	85	0.002	TT	117
Al	1.7	90	0.002	TT	117
Al	1	141	0.002	TT	117
Al	0.77	181	0.002	TT	117
Al	0.6	201	0.002	TT	117
Al	0.47	224	0.002	TT	117
Al	0.47	228	0.002	TT	117
Al	0.12	84	0.002	CT	119
Al	0.08	92	0.002	CT	119
Al	0.06	238	0.002	CT	119
Al	0.05	343	0.002	CT	119
Al	0.04	457	0.002	CT	119
Al	0.69	149	0.002	CT	118
Al	0.17	248	0.002	CT	118
Al	0.08	358	0.002	CT	118
Al	0.08	382	0.002	CT	118
Al	11	42	0.002	TT	120
Al	2.1	58	0.002	TT	120
Al	1.2	109	0.002	TT	120
Al	0.88	137	0.002	TT	120
Al	0.7	138	0.002	TT	120
Al	0.4	187	0.002	TT	120
Al	0.28	211	0.002	TT	120
Al	0.27	199	0.002	TT	120
Al	0.18	283	0.002	TT	120
Al	0.16	300	0.002	TT	120
Al	0.12	328	0.002	TT	120
Al	28	30	0.005	TT	121
Al	39	29	0.005	TT	121
Al	46	25	0.005	TT	121
Al	65	22	0.005	TT	121
Al	140	21	0.005	TT	121
Al	16	50	0.003	TT	8
Al	47	39	0.003	TT	8
Al	48	36	0.003	TT	8
Al	117	28	0.003	TT	8
Al	119	36	0.003	TT	8
Al	145	28	0.003	TT	8
Al	143	25	0.003	TT	8
Al	314	15	0.003	TT	8
Al	311	20	0.003	TT	8
Al	311	23	0.003	TT	8
Al	20	32	0.002	CT	122
Al	1.7	63	0.002	CT	122
Al	0.78	117	0.002	CT	122
Al	0.35	197	0.002	CT	122
Ti	52	332	-	VH	132
Ti	28	336	-	VH	132
Ti	20	363	-	VH	132
Ti	15	354	-	VH	132
Ti	12	368	-	VH	132
Ti	9.7	372	-	VH	132
Ti	8.1	384	-	VH	132
Ti	6.7	384	-	VH	132
Ti	4.8	402	-	VH	132
Ti	4.8	417	-	VH	132
Ti	4	417	-	VH	132
Ti	3	457	-	VH	132
Ti	3	400	-	VH	132
Ti	2.5	430	-	VH	132
Ti	2.3	430	-	VH	132
Ti	2	447	-	VH	132
Ti	1.5	457	-	VH	132
Ti	1.4	453	-	VH	132
Ti	1.2	464	-	VH	132
Ti	1.2	505	-	VH	132
Ti	0.97	505	-	VH	132
Ti	0.86	500	-	VH	132
Ti	0.77	505	-	VH	132
Ti	0.53	549	-	VH	132
Ti	0.48	584	-	VH	132
Ti	0.43	607	-	VH	132
Ti	0.29	632	-	VH	132
Ti	0.24	685	-	VH	132
Ti	0.19	722	-	VH	132
Ti	223	268	-	VH	132
Ti	103	300	-	VH	132
Ti	59	305	-	VH	132
Ti	11	337	-	VH	132
Ti	102	91	0.002	TT	124
Ti	63	100	0.002	TT	124
Ti	32	122	0.002	TT	124
Ti	15	158	0.002	TT	124
Ti	8.6	188	0.002	TT	124
Ti	5.9	215	0.002	TT	124
Ti	0.048	960	-	VH	125
Ti	0.042	1203	-	VH	125
Ti	0.029	1413	-	VH	125
Ti	0.022	1497	-	VH	125
Ti	0.014	1733	-	VH	125
Ti	0.012	1887	-	VH	125
Ti	0.082	1174	0.002	TT	126
Ti	0.096	1107	0.002	TT	126
Ti	0.14	827	0.002	TT	126
Ti	0.22	730	0.002	TT	126
Ti	0.39	664	0.002	TT	126
Ti	0.69	634	0.002	TT	126
Ti	0.25	697	-	VH	127
Ti	0.17	772	-	VH	127
Ti	0.14	811	-	VH	127
Ti	0.12	919	-	VH	127
Ti	0.71	464	0.002	TT	128
Ti	0.51	476	0.002	TT	128
Ti	0.4	537	0.002	TT	128
Ti	0.3	632	0.002	TT	128
Ti	210	259	0.002	TT	129
Ti	94	297	0.002	TT	129
Ti	72	308	0.002	TT	129
Ti	35	319	0.002	TT	129
Ti	18	331	0.002	TT	129
Ti	7	389	0.002	TT	129
Ti	40	170	0.002	TT	123
Ti	3.4	228	0.002	TT	123
Ti	2	249	0.002	TT	123
Ti	1.1	291	0.002	TT	123
Ti	10	154	0.002	TT	130
Ti	60	152	0.002	TT	130
Ti	100	130	0.002	TT	130
Ti	227	107	0.002	TT	130
Ti	22	153	0.002	TT	131
Ti	5	203	0.002	TT	131
Ti	2	259	0.002	TT	131
Ti	1	326	0.002	TT	131
Be	55	228	0.002	TT	145
Be	43	241	0.002	TT	145
Be	30	262	0.002	TT	145
Be	23	283	0.002	TT	145
Be	15	351	0.002	TT	145
Be	51	97	0.002	TT	145
Be	31	152	0.002	TT	145
Be	20	165	0.002	TT	145
Be	10	420	0.002	TT	145
Be	6	488	0.002	TT	145
Be	51	212	0.002	TT	146
Be	51	205	0.002	TT	146
Be	27	235	0.002	TT	146
Be	13	295	0.002	TT	146
Be	13	289	0.002	TT	146
Be	13	284	0.002	TT	146
Be	5	342	0.002	TT	146
Be	5	337	0.002	TT	146
Be	5	384	0.002	TT	146
Be	5	379	0.002	TT	146
Be	91	152	0.002	TT	147
Be	72	155	0.002	TT	147
Be	58	163	0.002	TT	147
Be	42	172	0.002	TT	147
Be	9.9	267	0.002	TT	148
Be	9.6	288	0.002	TT	148
Be	6.9	268	0.002	TT	148
Be	7	290	0.002	TT	148
Be	5.7	315	0.002	TT	148
Be	5.6	347	0.002	TT	148
Be	4.7	445	0.002	TT	148
Be	4.6	466	0.002	TT	148
Be	3.7	426	0.002	TT	148
Be	3.6	417	0.002	TT	148
Be	3.1	515	0.002	TT	148
Be	58	222	0.002	-	149
Be	23	301	0.002	-	149
Be	16	308	0.002	-	149
Be	13	451	0.002	-	149
Be	6	631	0.002	-	149
Be	8	288	0.002	TT	150
Be	7.6	279	0.002	TT	150
Be	7	321	0.002	TT	150
Be	5.1	377	0.002	TT	150
Be	4.1	433	0.002	TT	150
Be	3.5	484	0.002	TT	150
Be	3	422	0.002	TT	150
Be	2	674	0.002	TT	150
Be	111	126	0.002	TT	151
Be	70	136	0.002	TT	151
Be	46	151	0.002	TT	151
Be	32	169	0.002	TT	151
Be	35	185	0.002	TT	151
Be	19	206	0.002	TT	151
Be	6.9	263	0.002	TT	151
Be	5.7	278	0.002	TT	151
Be	286	70	0.002	TT	152
Be	110	101	0.002	TT	152
Be	79	113	0.002	TT	152
Be	41	179	0.002	TT	153
Be	41	174	0.002	TT	153
Be	19	287	0.002	TT	153
Be	19	310	0.002	TT	153
Be	15	351	0.002	TT	153
Be	15	437	0.002	TT	153
Be	9	279	0.002	TT	154
Be	7.9	274	0.002	TT	154
Be	8.1	257	0.002	TT	154
Be	6.4	311	0.002	TT	154
Be	6.4	337	0.002	TT	154
Be	2.4	549	0.002	TT	154
Be	0.033	3166	-	NH	155
Be	17	550	-	VH	156
Be	13	547	-	VH	156
Be	7.9	615	-	VH	156
Be	3.9	746	-	VH	156
Be	2.7	838	-	VH	156
Be	50.086	98.71227892	0.002	TT	6
Be	30.558	151.9398261	1.002	TT	6
Be	20.661	161.3787526	2.002	TT	6
Be	9.7656	418.0086145	3.002	TT	6
Be	6.0966	488.5006408	4.002	TT	6
Zr	7.4	432	0.001	CT	135
Zr	7.3	468	0.001	CT	135
Zr	3.7	417	0.001	CT	135
Zr	2.6	444	0.001	CT	135
Zr	2.8	467	0.001	CT	135
Zr	1.8	459	0.001	CT	135
Zr	1.9	480	0.001	CT	135
Zr	0.98	496	0.001	CT	135
Zr	996	224	0.06	TT	134
Zr	118	312	0.06	TT	134
Zr	57	329	0.06	TT	134
Zr	29	354	0.06	TT	134
Zr	18	362	0.06	TT	134
Zr	11	386	0.06	TT	134
Zr	1.03	1066	-	NH	136
Zr	0.29	1193	-	NH	136
Zr	0.2	1251	-	NH	136
Zr	0.15	1289	-	NH	136
Zr	0.12	1343	-	NH	136
Zr	0.1	1400	-	NH	136
Zr	0.076	1470	-	NH	136
Zr	0.04	1615	-	NH	136
Zr	0.025	1779	-	NH	136
Zr	0.017	1833	-	NH	136
Zr	0.013	1905	-	NH	136
Zr	0.007	2006	-	NH	136
Zr	45	371	0.01	TT	133
Zr	45	377	0.01	TT	133
Zr	32	373	0.01	TT	133
Zr	26	400	0.01	TT	133
Zr	25	387	0.01	TT	133
Zr	22	400	0.01	TT	133
Zr	20	391	0.01	TT	133
Zr	18	398	0.01	TT	133
Zr	16	381	0.01	TT	133
Zr	15	396	0.01	TT	133
Zr	13	382	0.01	TT	133
Zr	11	402	0.01	TT	133
Zr	8	402	0.01	TT	133
Zr	5	431	0.01	TT	133
Zr	5	437	0.01	TT	133
Zr	5	428	0.01	TT	133
Zr	28	185	0.002	TT	137
Zr	0.9	350	0.002	TT	137
Zr	0.4	428	0.002	TT	137
Mg	994	14	0.002	TT	7
Mg	240	30	0.002	TT	7
Mg	65	35	0.002	TT	7
Mg	26	55	0.002	TT	7
Mg	145	59	0.001	TT	157
Mg	354	50	0.001	TT	157
Mg	74	55	0.001	TT	157
Mg	30	75	0.001	TT	157
Mg	16	86	0.001	TT	157
Mg	384	52	0.001	TT	157
Mg	20	83	0.001	TT	157
Mg	23	81	0.001	TT	157
Mg	25	82	0.001	TT	157
Mg	18	89	0.001	TT	157
Mg	12	101	0.001	TT	157
Mg	10	100	0.001	TT	157
Mg	365	21	0.001	TT	157
Mg	377	24	0.001	TT	157
Mg	72	31	0.001	TT	157
Mg	30	36	0.001	TT	157
Mg	17	44	0.001	TT	157
Mg	371	27	0.001	TT	157
Mg	17	46	0.001	TT	157
Mg	17	48	0.001	TT	157
Mg	17	51	0.001	TT	157
Mg	14	55	0.001	TT	157
Mg	165	115	0.002	TT	10
Mg	101	123	0.002	TT	10
Mg	82	126	0.002	TT	10
Mg	42	131	0.002	TT	10
Mg	31	141	0.002	TT	10
Mg	23	145	0.002	TT	10
Mg	21	154	0.002	TT	10
Mg	16	149	0.002	TT	10
Mg	14	155	0.002	TT	10
Mg	171	56	0.002	TT	159
Mg	114	57	0.002	TT	159
Mg	60	73	0.002	TT	159
Mg	47	72	0.002	TT	159
Mg	44	78	0.002	TT	159
Mg	118	50	0.002	CT	160
Mg	0.4	217	0.002	CT	160
Mg	0.1	263	0.002	CT	160
Mg	0.06	217	0.002	CT	160
Mg	1294	13	0.002	CT	161
Mg	7	49	0.002	CT	161
Mg	4	108	0.002	CT	161
Mg	2	116	0.002	CT	161
Mg	0.7	84	0.002	CT	161
Mg	1466	12	0.002	CT	162
Mg	1469	14	0.002	CT	162
Mg	740	9	0.002	CT	162
Mg	721	12	0.002	CT	162
Mg	721	12	0.002	CT	162
Mg	669	19	0.002	CT	162
Mg	668	18	0.002	CT	162
Mg	87	39	0.002	CT	162
Mg	90	41	0.002	CT	162
Mg	91	42	0.002	CT	162
Mg	92	43	0.002	CT	162
Mg	41	42	0.002	CT	162
Mg	40	43	0.002	CT	162
Mg	40	43	0.002	CT	162
Mg	40	45	0.002	CT	162
Mg	19	61	0.002	CT	162
Mg	19	60	0.002	CT	162
Mg	19	64	0.002	CT	162
Mg	19	66	0.002	CT	162
Mg	0.2	131	0.002	TT	163
Mg	61	90	0.001	TT	158
Mg	57	87	0.001	TT	158
Mg	8	124	0.001	TT	158
Mg	4	157	0.001	TT	158
Mg	2	135	0.001	TT	158
Mg	2	116	0.001	TT	158
Zn	116	28	0.005	TT	164
Zn	106	30	0.005	TT	164
Zn	86	30	0.005	TT	164
Zn	72	33	0.005	TT	164
Zn	68	31	0.005	TT	164
Zn	64	32	0.005	TT	164
Zn	61	36	0.005	TT	164
Zn	52	35	0.005	TT	164
Zn	38	40	0.005	TT	164
Zn	36	41	0.005	TT	164
Zn	34	42	0.005	TT	164
Zn	32	46	0.005	TT	164
Zn	32	39	0.005	TT	164
Zn	31	46	0.005	TT	164
Zn	29	45	0.005	TT	164
Zn	28	49	0.005	TT	164
Zn	26	52	0.005	TT	164
Zn	27	51	0.005	TT	164
Zn	25	49	0.005	TT	164
Zn	77	47	0.002	TT	165
Zn	67	59	0.002	TT	165
Zn	40	62	0.002	TT	165
Zn	0.179	104	-	VH	166
Zn	0.102	122	-	VH	166
Zn	0.081	137	-	VH	166
Zn	0.06	143	-	VH	166
Zn	0.023	178	-	VH	166
Zn	0.062	113	0.002	TT	167
Zn	0.068	107	0.002	TT	167
Zn	0.021	160	0.002	TT	167
Zn	377	29	0.003	TT	168
Zn	103	66	0.003	TT	168
Zn	21	113	0.003	TT	168
Zn	11	118	0.003	TT	168
Zn	7.3	132	0.003	TT	168
Zn	4.2	147	0.003	TT	168
Zn	3.8	147	0.003	TT	168
Zn	3.5	146	0.003	TT	168
Zn	3	152	0.003	TT	168
Zn	3.4	128	0.003	TT	168
Zn	3.2	136	0.003	TT	168
Zn	2.8	136	0.003	TT	168
Zn	2.4	141	0.003	TT	168
Zn	2.8	115	0.003	TT	168
Zn	3.5	120	0.003	TT	168
Zn	2.3	123	0.003	TT	168
Zn	2.4	108	0.003	TT	168
Zn	1.9	103	0.003	TT	168
Zn	1.8	83	0.003	TT	168
Zn	1.1	89	0.003	TT	168
Zn	1.1	77	0.003	TT	168
Zn	0.92	78	0.003	TT	168
Zn	0.64	64	0.003	TT	168
Zn	85	56	0.002	TT	171
Zn	23	69	0.002	TT	171
Zn	11	96	0.002	TT	171
Zn	3	101	0.002	TT	171
Zn	0.7	67	0.002	TT	171
Zn	0.03	151	-	NH	169
Zn	0.022	204	-	NH	169
Zn	0.016	271	-	NH	169
Zn	0.011	350	-	NH	169
Zn	0.008	277	-	NH	169
Zn	0.006	187	-	NH	169
Zn	0.02	205	-	NH	170
Zn	0.019	195	-	NH	170
Hf	130	130	0.02	CT	138
Hf	128	135	0.02	CT	138
Hf	74	148	0.02	CT	138
Hf	35	155	0.02	CT	138
Hf	35	162	0.02	CT	138
Hf	35	168	0.02	CT	138
Cd	473	14	0.001	TT	174
Cd	283	24	0.001	TT	174
Cd	1077	8	0.001	TT	174
Cd	167	28	0.001	TT	174
Cd	92	39	0.001	TT	174
Cd	116	29	0.002	TT	172
Cd	258	19	0.002	TT	172
Cd	61	37	0.002	TT	172
Cd	28	54	0.002	TT	172
Cd	38	42	0.05	TT	173
Cd	80	29	0.05	TT	173
Cd	25	46	0.05	TT	173
Cd	46	36	0.05	TT	173
Cd	30	44	0.05	TT	173
Co	0.012	1717	-	VH	141
Co	4.8	923	-	VH	139
Co	0.018	1500	-	VH	140
Co	1.1	967	-	VH	140
Co	9.9	800	-	VH	140
Co	0.02	1725	0.002	TT	142
Co	35	892	0.002	TT	142
Co	0.013	1437	-	VH	143
Co	0.012	1550	-	VH	143
Co	0.007	2022	-	VH	143
Co	0.006	2093	-	VH	143
Co	0.003	2414	-	VH	143
Co	1.9	91	-	VH	144
Co	1.4	95	-	VH	144
Co	1	86	-	VH	144
Co	0.94	91	-	VH	144
Co	0.54	115	-	VH	144
Co	0.39	141	-	VH	144
Co	0.25	167	-	VH	144
Co	0.24	163	-	VH	144
Co	0.2	184	-	VH	144
