Repository: vijindal/fdp-ml

# Machine Learning for Materials and Metallurgical Engineering

Faculty Development Programme (FDP) under the UGC – Malaviya Mission Teacher Training
Programme (MM-TTP), organized by the Centre for Faculty Development & Educational
Technology (CFDET), Indian Institute of Technology (BHU) Varanasi.

**Dates:** 13–18 July 2026 | **Mode:** Fully Online | **Coordinator:** Prof. Vikas Jindal,
Dept. of Metallurgical Engineering, IIT (BHU) Varanasi

---

## How to use these notebooks

Each practical session has a notebook in `notebooks/` and, where needed, a dataset in
`data/`. You do **not** need to install anything locally -- everything runs in Google Colab.

**Steps for every practical:**
1.

File: notebooks/hallpetch_multimetal_data.csv
element,grain_size_um,flow_stress_MPa,plastic_strain,test_method,reference
Fe,457.0,75.0,LYS,TT,42
Fe,467.0,70.0,LYS,TT,42
Fe,260.0,84.0,LYS,TT,42
Fe,244.0,82.0,LYS,TT,42
Fe,170.0,89.0,LYS,TT,42
Fe,179.0,85.0,LYS,TT,42
Fe,34.0,152.0,LYS,TT,42
Fe,32.0,157.0,LYS,TT,42
Fe,31.0,160.0,LYS,TT,42
Fe,30.0,163.0,LYS,TT,42
Fe,29.0,162.0,LYS,TT,42
Fe,28.0,166.0,LYS,TT,42
Fe,181.0,115.0,LYS,TT,43
Fe,156.0,104.0,LYS,TT,43
Fe,123.0,115.0,LYS,TT,43
Fe,100.0,129.0,LYS,TT,43
Fe,78.0,126.0,LYS,TT,43
Fe,66.0,138.0,LYS,TT,43
Fe,44.0,152.0,LYS,TT,43
Fe,33.0,170.0,LYS,TT,43
Fe,27.0,183.0,LYS,TT,43
Fe,26.0,183.0,LYS,TT,43
Fe,24.0,183.0,LYS,TT,43
Fe,16.0,218.0,LYS,TT,43
Fe,16.0,223.0,LYS,TT,43
Fe,15.0,223.0,LYS,TT,43
Fe,701.0,108.0,LYS,TT,44
Fe,459.0,107.0,LYS,TT,44
Fe,445.0,110.0,LYS,TT,44
Fe,246.0,119.0,LYS,TT,44
Fe,247.0,122.0,LYS,TT,44
Fe,220.0,117.0,LYS,TT,44
Fe,133.0,132.0,LYS,TT,44
Fe,106.0,135.0,LYS,TT,44
Fe,94.0,145.0,LYS,TT,44
Fe,90.0,144.0,LYS,TT,44
Fe,83.0,144.0,LYS,TT,44
Fe,59.0,158.0,LYS,TT,44
Fe,42.0,173.0,LYS,TT,44
Fe,42.0,176.0,LYS,TT,44
Fe,36.0,185.0,LYS,TT,44
Fe,34.0,185.0,LYS,TT,44
Fe,32.0,185.0,LYS,TT,44
Fe,30.0,190.0,LYS,TT,44
Fe,30.0,192.0,LYS,TT,44
Fe,24.0,205.0,LYS,TT,44
Fe,21.0,213.0,LYS,TT,44
Fe,21.0,215.0,LYS,TT,44
Fe,17.0,231.0,LYS,TT,44
Fe,17.0,235.0,LYS,TT,44
Fe,16.0,237.0,LYS,TT,44
Fe,96.0,107.0,LYS,TT,45
Fe,66.0,134.0,LYS,TT,45
Fe,43.0,161.0,LYS,TT,45
Fe,11.0,250.0,LYS,TT,45
Fe,6.0,341.0,LYS,TT,45
Fe,402.0,51.0,LYS,TT,40
Fe,422.0,53.0,LYS,TT,40
Fe,383.0,55.0,LYS,TT,40
Fe,140.0,77.0,LYS,TT,40
Fe,120.0,79.0,LYS,TT,40
Fe,128.0,82.0,LYS,TT,40
Fe,21.0,105.0,LYS,TT,40
Fe,19.0,104.0,LYS,TT,40
Fe,25.0,139.0,LYS,TT,38
Fe,200.0,61.0,LYS,TT,38
Fe,2000.0,39.0,LYS,TT,38
Fe,3.0,706.0,-,VH,46
Fe,0.06,1413.0,-,VH,46
Fe,0.029,1906.0,-,VH,46
Fe,0.012,2093.0,-,VH,46
Fe,0.01,2397.0,-,VH,46
Fe,0.009,2606.0,-,VH,46
Fe,0.009,2871.0,-,VH,46
Fe,0.008,2933.0,-,VH,46
Fe,0.007,3051.0,-,VH,46
Fe,0.007,3205.0,-,VH,46
Fe,0.006,3348.0,-,VH,46
Fe,0.035,1887.0,-,VH,47
Fe,0.03,2090.0,-,VH,47
Fe,0.031,2126.0,-,VH,47
Fe,0.026,2186.0,-,VH,47
Fe,0.023,2125.0,-,VH,47
Fe,0.029,2246.0,-,VH,47
Fe,0.024,2341.0,-,VH,47
Fe,0.024,2317.0,-,VH,47
Fe,0.023,2257.0,-,VH,47
Fe,0.026,2437.0,-,VH,47
Fe,0.017,2340.0,-,VH,47
Fe,0.015,2436.0,-,VH,47
Fe,0.014,2507.0,-,VH,47
Fe,0.018,2496.0,-,VH,47
Fe,0.018,2532.0,-,VH,47
Fe,0.016,2591.0,-,VH,47
Fe,0.02,2544.0,-,VH,47
Fe,0.02,2616.0,-,VH,47
Fe,0.017,2663.0,-,VH,47
Fe,0.008,2481.0,-,VH,47
Fe,0.009,2733.0,-,VH,47
Fe,0.008,2732.0,-,VH,47
Fe,0.043,1635.0,-,NH,48
Fe,0.04,1704.0,-,NH,48
Fe,0.024,2862.0,-,NH,48
Fe,0.02,2971.0,-,NH,48
Fe,0.019,2971.0,-,NH,48
Fe,0.018,3325.0,-,NH,48
Fe,0.012,3325.0,-,NH,48
Fe,0.011,2753.0,-,NH,48
Fe,26.0,750.0,-,NH,48
Fe,8.0,277.0,LYS,TT,55
Fe,16.0,209.0,LYS,TT,55
Fe,37.0,165.0,LYS,TT,55
Fe,70.0,142.0,LYS,TT,55
Fe,105.0,132.0,LYS,TT,55
Fe,110.0,130.0,LYS,TT,55
Fe,280.0,103.0,LYS,TT,55
Fe,181.0,105.0,LYS,TT,49
Fe,84.0,137.0,LYS,TT,49
Fe,52.0,156.0,LYS,TT,49
Fe,33.0,182.0,LYS,TT,49
Fe,22.0,198.0,LYS,TT,49
Fe,18.0,220.0,LYS,TT,49
Fe,95.0,104.0,LYS,TT,41
Fe,65.0,118.0,LYS,TT,41
Fe,40.0,128.0,LYS,TT,41
Fe,22.0,149.0,LYS,TT,41
Fe,380.0,96.0,LYS,TT,50
Fe,115.0,122.0,LYS,TT,50
Fe,96.0,149.0,LYS,TT,50
Fe,79.0,157.0,LYS,TT,50
Fe,62.0,165.0,LYS,TT,50
Fe,65.0,177.0,LYS,TT,50
Fe,49.0,195.0,LYS,TT,50
Fe,48.0,205.0,LYS,TT,50
Fe,49.0,208.0,LYS,TT,50
Fe,49.0,214.0,LYS,TT,50
Fe,45.0,212.0,LYS,TT,50
Fe,45.0,208.0,LYS,TT,50
Fe,34.0,198.0,LYS,TT,50
Fe,29.0,200.0,LYS,TT,50
Fe,29.0,217.0,LYS,TT,50
Fe,22.0,246.0,LYS,TT,50
Fe,18.0,261.0,LYS,TT,50
Fe,16.0,275.0,LYS,TT,50
Fe,14.0,272.0,LYS,TT,50
Fe,13.0,257.0,LYS,TT,50
Fe,11.0,269.0,LYS,TT,50
Fe,9.0,277.0,LYS,TT,50
Fe,8.0,292.0,LYS,TT,50
Fe,8.0,293.0,LYS,TT,50
Fe,254.0,88.0,LYS,TT,39
Fe,76.0,136.0,LYS,TT,39
Fe,46.0,145.0,LYS,TT,39
Fe,33.0,166.0,LYS,TT,39
Fe,18.0,163.0,LYS,TT,51
Fe,15.0,177.0,LYS,TT,51
Fe,12.0,185.0,LYS,TT,51
Fe,8.0,231.0,LYS,TT,51
Fe,7.0,231.0,LYS,TT,51
Fe,58.0,99.0,LYS,TT,52
Fe,42.0,108.0,LYS,TT,52
Fe,33.0,113.0,LYS,TT,52
Fe,22.0,140.0,LYS,TT,52
Fe,21.0,129.0,LYS,TT,52
Fe,5.4,134.0,0.002,TT,56
Fe,2.7,177.0,0.002,TT,56
Fe,1.5,232.0,0.002,TT,56
Fe,0.98,422.0,0.002,TT,56
Fe,0.86,498.0,0.002,TT,56
Fe,0.78,543.0,0.002,TT,56
Fe,0.71,592.0,0.002,TT,56
Fe,0.68,635.0,0.002,TT,56
Fe,0.44,720.0,0.002,TT,56
Fe,0.15,1392.0,-,VH,53
Fe,0.084,1583.0,-,VH,53
Fe,0.062,1760.0,-,VH,53
Fe,0.052,1911.0,-,VH,53
Fe,0.029,2122.0,-,VH,53
Fe,0.031,2220.0,-,VH,53
Fe,0.024,2365.0,-,VH,53
Fe,0.022,2489.0,-,VH,53
Fe,0.02,2608.0,-,VH,53
Fe,0.017,2811.0,-,VH,53
Fe,0.018,2877.0,-,VH,53
Fe,0.021,1176.0,-,VH,54
Fe,0.019,1067.0,-,VH,54
Fe,0.017,1079.0,-,VH,54
Fe,0.013,1260.0,-,VH,54
Fe,0.012,1253.0,-,VH,54
Fe,0.011,1310.0,-,VH,54
Fe,0.01,1224.0,-,VH,54
Fe,0.01,1186.0,-,VH,54
Fe,0.032,738.0,-,VH,54
Fe,0.03,956.0,-,VH,54
Fe,0.029,987.0,-,VH,54
Fe,0.026,1030.0,-,VH,54
Fe,0.019,1005.0,-,VH,54
Fe,0.016,1140.0,-,VH,54
Fe,0.011,1303.0,-,VH,54
W,7.4,1843.0,-,VH,68
W,7.0,1785.0,-,VH,68
W,6.9,1727.0,-,VH,68
W,0.52,2541.0,-,VH,68
W,0.4,2994.0,-,VH,68
W,0.37,2604.0,-,VH,68
W,0.21,3321.0,-,VH,68
W,0.18,3813.0,-,VH,68
W,0.17,4178.0,-,VH,68
W,1.0,1375.0,0.002,TT,67
W,0.92,1438.0,0.002,TT,67
W,0.67,1563.0,0.002,TT,67
W,0.61,1688.0,0.002,TT,67
W,0.57,1738.0,0.002,TT,67
W,0.45,1675.0,0.002,TT,67
W,0.45,1875.0,0.002,TT,67
W,0.39,1845.0,0.002,TT,67
W,0.39,2000.0,0.002,TT,67
W,0.28,2125.0,0.002,TT,67
V,735.0,328.0,LYS,TT,12
V,347.0,334.0,LYS,TT,12
V,22.0,395.0,LYS,TT,12
V,15.0,410.0,LYS,TT,12
V,0.69,356.0,0.002,TT,13
V,2.0,422.0,0.002,TT,14
V,1.95,443.0,0.002,TT,14
V,1.61,473.0,0.002,TT,14
V,1.56,510.0,0.002,TT,14
V,1.25,525.0,0.002,TT,14
V,1.19,532.0,0.002,TT,14
V,1.19,552.0,0.002,TT,14
V,1.26,555.0,0.002,TT,14
V,1.07,554.0,0.002,TT,14
V,1.07,531.0,0.002,TT,14
V,0.93,595.0,0.002,TT,14
V,0.59,713.0,0.002,TT,14
V,0.55,753.0,0.002,TT,14
V,0.56,749.0,0.002,TT,14
V,124.0,183.0,0.002,TT,15
V,25.0,211.0,0.002,TT,15
V,3.3,250.0,0.002,TT,15
V,1.7,279.0,0.002,TT,15
V,1.2,365.0,0.002,TT,15
V,1.0,382.0,0.002,TT,15
V,0.7,451.0,0.002,TT,15
V,0.5,508.0,0.002,TT,15
V,0.23,643.0,0.002,TT,15
V,0.14,769.0,0.002,TT,15
V,12.7,284.0,0.002,TT,16
V,15.1,268.0,0.002,TT,16
V,15.9,273.0,0.002,TT,16
V,16.1,272.0,0.002,TT,16
V,16.7,271.0,0.002,TT,16
V,17.5,234.0,0.002,TT,16
V,20.3,262.0,0.002,TT,16
V,29.5,248.0,0.002,TT,16
V,38.5,243.0,0.002,TT,16
V,50.0,233.0,0.002,TT,16
V,167.0,214.0,0.002,TT,16
V,366.0,210.0,0.002,TT,16
V,171.0,137.0,LYS,TT,17
V,106.0,149.0,LYS,TT,17
V,103.0,143.0,LYS,TT,17
V,61.0,158.0,LYS,TT,17
V,61.0,168.0,LYS,TT,17
V,40.0,167.0,LYS,TT,17
V,26.0,181.0,LYS,TT,17
V,26.0,187.0,LYS,TT,17
V,0.1,2000.0,0.002,CT,18
Cr,1136.0,236.0,LYS,CT,59
Cr,208.0,241.0,LYS,CT,59
Cr,162.0,265.0,LYS,CT,59
Cr,95.0,266.0,LYS,CT,59
Cr,93.0,277.0,LYS,CT,59
Cr,81.0,285.0,LYS,CT,59
Cr,67.0,284.0,LYS,CT,59
Cr,62.0,310.0,LYS,CT,59
Cr,59.0,297.0,LYS,CT,59
Cr,36.0,354.0,LYS,CT,59
Cr,31.0,363.0,LYS,CT,59
Cr,56.0,594.0,-,VH,60
Cr,36.0,685.0,-,VH,60
Cr,11.0,731.0,-,VH,60
Cr,8.4,649.0,-,VH,60
Cr,6.2,695.0,-,VH,60
Cr,4.2,804.0,-,VH,60
Cr,4.2,905.0,-,VH,60
Cr,3.1,887.0,-,VH,60
Cr,2.5,951.0,-,VH,60
Cr,0.78,1253.0,-,VH,60
Cr,0.37,1783.0,-,VH,60
Cr,0.34,1920.0,-,VH,60
Cr,0.29,2039.0,-,VH,60
Cr,0.21,2396.0,-,VH,60
Cr,0.15,2680.0,-,VH,60
Cr,0.042,2752.0,-,NH,58
Cr,0.019,3535.0,-,NH,58
Cr,0.022,3359.0,-,NH,58
Cr,0.026,3180.0,-,NH,58
Cr,0.033,2956.0,-,NH,58
Cr,0.057,2510.0,-,NH,58
Cr,82.0,400.0,-,VH,57
Cr,0.17,1667.0,-,VH,57
Cr,0.13,2000.0,-,VH,57
Nb,444.0,73.0,LYS,TT,29
Nb,118.0,88.0,LYS,TT,29
Nb,99.0,102.0,LYS,TT,29
Nb,55.0,113.0,LYS,TT,29
Nb,32.0,117.0,LYS,TT,29
Nb,331.0,60.0,LYS,TT,27
Nb,332.0,62.0,LYS,TT,27
Nb,265.0,62.0,LYS,TT,27
Nb,251.0,61.0,LYS,TT,27
Nb,279.0,59.0,LYS,TT,27
Nb,79.0,76.0,LYS,TT,27
Nb,94.0,81.0,LYS,TT,27
Nb,82.0,84.0,LYS,TT,27
Nb,62.0,83.0,LYS,TT,27
Nb,55.0,84.0,LYS,TT,27
Nb,53.0,88.0,LYS,TT,27
Nb,44.0,86.0,LYS,TT,27
Nb,42.0,86.0,LYS,TT,27
Nb,42.0,88.0,LYS,TT,27
Nb,30.0,102.0,LYS,TT,27
Nb,28.0,99.0,LYS,TT,27
Nb,27.0,105.0,LYS,TT,27
Nb,609.0,180.0,LYS,TT,19
Nb,501.0,171.0,LYS,TT,19
Nb,464.0,181.0,LYS,TT,19
Nb,433.0,177.0,LYS,TT,19
Nb,403.0,174.0,LYS,TT,19
Nb,368.0,189.0,LYS,TT,19
Nb,319.0,184.0,LYS,TT,19
Nb,324.0,178.0,LYS,TT,19
Nb,266.0,185.0,LYS,TT,19
Nb,191.0,182.0,LYS,TT,19
Nb,188.0,195.0,LYS,TT,19
Nb,195.0,204.0,LYS,TT,19
Nb,188.0,202.0,LYS,TT,19
Nb,171.0,201.0,LYS,TT,19
Nb,164.0,205.0,LYS,TT,19
Nb,108.0,206.0,LYS,TT,19
Nb,100.0,207.0,LYS,TT,19
Nb,79.0,219.0,LYS,TT,19
Nb,68.0,211.0,LYS,TT,19
Nb,71.0,223.0,LYS,TT,19
Nb,71.0,225.0,LYS,TT,19
Nb,62.0,231.0,LYS,TT,19
Nb,51.0,243.0,LYS,TT,19
Nb,44.0,243.0,LYS,TT,19
Nb,39.0,239.0,LYS,TT,19
Nb,37.0,257.0,LYS,TT,19
Nb,36.0,253.0,LYS,TT,19
Nb,33.0,250.0,LYS,TT,19
Nb,214.0,164.0,LYS,TT,20
Nb,202.0,197.0,LYS,TT,20
Nb,8.6,193.0,LYS,TT,20
Nb,8.7,248.0,LYS,TT,20
Nb,6.6,253.0,LYS,TT,20
Nb,0.11,843.0,-,VH,22
Nb,0.11,806.0,-,VH,22
Nb,0.1,600.0,-,VH,22
Nb,0.96,436.0,-,VH,22
Nb,1.5,426.0,-,VH,22
Nb,0.075,1600.0,-,VH,28
Nb,0.08,1376.0,-,VH,28
Nb,0.09,1230.0,-,VH,28
Nb,0.115,1200.0,-,VH,28
Nb,0.21,1146.0,-,VH,28
Nb,0.113,843.0,-,VH,21
Nb,0.115,806.0,-,VH,21
Nb,0.1,600.0,-,VH,21
Nb,0.965,436.0,-,VH,21
Nb,0.161,836.0,-,VH,21
Nb,0.129,784.0,-,VH,21
Nb,0.237,512.0,-,VH,21
Nb,1.09,383.0,-,VH,21
Nb,0.91,350.0,-,VH,21
Nb,875.0,163.0,LYS,TT,23
Nb,807.0,158.0,LYS,TT,23
Nb,92.0,167.0,LYS,TT,23
Nb,29.0,180.0,LYS,TT,23
Nb,29.0,185.0,LYS,TT,23
Nb,483.0,134.0,LYS,TT,24
Nb,220.0,137.0,LYS,TT,24
Nb,218.0,140.0,LYS,TT,24
Nb,44.0,146.0,LYS,TT,24
Nb,44.0,154.0,LYS,TT,24
Nb,1342.0,135.0,LYS,TT,25
Nb,48.0,149.0,LYS,TT,25
Nb,163.0,180.0,LYS,TT,26
Nb,140.0,157.0,LYS,TT,26
Nb,80.0,169.0,LYS,TT,26
Nb,63.0,136.0,LYS,TT,26
Nb,44.0,141.0,LYS,TT,26
Nb,37.0,173.0,LYS,TT,26
Mo,259.0,234.0,LYS,TT,61
Mo,259.0,218.0,LYS,TT,61
Mo,222.0,234.0,LYS,TT,61
Mo,224.0,214.0,LYS,TT,61
Mo,108.0,240.0,LYS,TT,61
Mo,108.0,217.0,LYS,TT,61
Mo,73.0,334.0,LYS,TT,61
Mo,74.0,302.0,LYS,TT,61
Mo,66.0,308.0,LYS,TT,61
Mo,64.0,338.0,LYS,TT,61
Mo,64.0,285.0,LYS,TT,61
Mo,56.0,334.0,LYS,TT,61
Mo,56.0,318.0,LYS,TT,61
Mo,56.0,380.0,LYS,TT,61
Mo,42.0,389.0,LYS,TT,61
Mo,43.0,373.0,LYS,TT,61
Mo,32.0,389.0,LYS,TT,61
Mo,32.0,435.0,LYS,TT,61
Mo,451.0,176.0,LYS,TT,62
Mo,365.0,168.0,LYS,TT,62
Mo,404.0,159.0,LYS,TT,62
Mo,331.0,160.0,LYS,TT,62
Mo,275.0,176.0,LYS,TT,62
Mo,205.0,170.0,LYS,TT,62
Mo,165.0,183.0,LYS,TT,62
Mo,139.0,178.0,LYS,TT,62
Mo,419.0,134.0,LYS,TT,62
Mo,301.0,150.0,LYS,TT,62
Mo,44.0,236.0,LYS,TT,62
Mo,60.0,254.0,LYS,TT,62
Mo,47.0,263.0,LYS,TT,62
Mo,35.0,292.0,LYS,TT,62
Mo,38.0,304.0,LYS,TT,62
Mo,33.0,316.0,LYS,TT,62
Mo,31.0,322.0,LYS,TT,62
Mo,28.0,335.0,LYS,TT,62
Mo,28.0,321.0,LYS,TT,62
Mo,27.0,321.0,LYS,TT,62
Mo,482.0,135.0,LYS,TT,63
Mo,81.0,239.0,LYS,TT,63
Mo,19.0,377.0,LYS,TT,63
Mo,77.0,358.0,UTS,TT,64
Mo,13.0,390.0,UTS,TT,64
Mo,10.0,564.0,UTS,TT,64
Mo,7.0,629.0,UTS,TT,64
Mo,6.0,618.0,UTS,TT,64
Mo,3.8,726.0,UTS,TT,64
Mo,4.3,813.0,UTS,TT,64
Mo,3.5,943.0,UTS,TT,64
Mo,3.0,867.0,UTS,TT,64
Mo,2.5,965.0,UTS,TT,64
Mo,1.6,1399.0,UTS,TT,64
Mo,1.3,1311.0,UTS,TT,64
Mo,0.86,1636.0,UTS,TT,64
Mo,0.17,1832.0,-,VH,65
Mo,0.09,2264.0,-,VH,65
Mo,0.08,2318.0,-,VH,65
Mo,0.08,2882.0,-,VH,65
Mo,0.04,3772.0,-,VH,65
Mo,0.04,3745.0,-,VH,65
Mo,0.03,3423.0,-,VH,65
Mo,0.02,3909.0,-,VH,65
Mo,517.0,229.0,LYS,TT,66
Mo,260.0,240.0,LYS,TT,66
Mo,33.0,376.0,LYS,TT,66
Mo,33.0,374.0,LYS,TT,66
Ta,3862.0,142.0,LYS,TT,31
Ta,3685.0,133.0,LYS,TT,31
Ta,2548.0,139.0,LYS,TT,31
Ta,2551.0,150.0,LYS,TT,31
Ta,74.0,166.0,LYS,TT,31
Ta,64.0,165.0,LYS,TT,31
Ta,55.0,194.0,LYS,TT,31
Ta,43.0,189.0,LYS,TT,31
Ta,39.0,196.0,LYS,TT,31
Ta,35.0,214.0,LYS,TT,31
Ta,34.0,209.0,LYS,TT,31
Ta,32.0,194.0,LYS,TT,31
Ta,27.0,217.0,LYS,TT,31
Ta,23.0,229.0,LYS,TT,31
Ta,20.0,232.0,LYS,TT,31
Ta,18.0,221.0,LYS,TT,31
Ta,1.2,678.0,0.002,TT,14
Ta,0.72,806.0,0.002,TT,14
Ta,0.63,853.0,0.002,TT,14
Ta,0.52,923.0,0.002,TT,14
Ta,906.0,221.0,LYS,TT,32
Ta,846.0,230.0,LYS,TT,32
Ta,601.0,202.0,LYS,TT,32
Ta,213.0,225.0,LYS,TT,32
Ta,174.0,235.0,LYS,TT,32
Ta,175.0,240.0,LYS,TT,32
Ta,55.0,254.0,LYS,TT,32
Ta,55.0,258.0,LYS,TT,32
Ta,48.0,262.0,LYS,TT,32
Ta,36.0,264.0,LYS,TT,32
Ta,32.0,258.0,LYS,TT,32
Ta,24.0,276.0,LYS,TT,32
Ta,380.0,292.0,-,VH,33
Ta,283.0,295.0,-,VH,33
Ta,310.0,297.0,-,VH,33
Ta,318.0,276.0,-,VH,33
Ta,154.0,270.0,-,VH,33
Ta,97.0,275.0,-,VH,33
Ta,96.0,288.0,-,VH,33
Ta,70.0,267.0,-,VH,33
Ta,63.0,263.0,-,VH,33
Ta,64.0,269.0,-,VH,33
Ta,46.0,272.0,-,VH,33
Ta,42.0,272.0,-,VH,33
Ta,34.0,276.0,-,VH,33
Ta,39.0,293.0,-,VH,33
Ta,21.0,306.0,-,VH,33
Ta,14.0,301.0,-,VH,33
Ta,15.0,314.0,-,VH,33
Ta,16.0,317.0,-,VH,33
Ta,18.0,323.0,-,VH,33
Ta,18.0,321.0,-,VH,33
Ta,17.0,323.0,-,VH,33
Ta,16.0,322.0,-,VH,33
Ta,16.0,325.0,-,VH,33
Ta,15.0,329.0,-,VH,33
Ta,13.0,327.0,-,VH,33
Ta,13.0,319.0,-,VH,33
Ta,12.0,332.0,-,VH,33
Ta,11.0,329.0,-,VH,33
Ta,0.38,693.0,-,VH,33
Ta,0.29,765.0,-,VH,33
Ta,0.26,721.0,-,VH,33
Ta,0.25,708.0,-,VH,33
Ta,0.22,719.0,-,VH,33
Ta,0.076,3867.0,-,NH,35
Ta,0.043,3592.0,-,NH,30
Ta,0.031,4134.0,-,NH,30
Ta,0.036,5197.0,-,NH,30
Ta,0.036,4287.0,-,NH,36
Ta,0.047,3847.0,-,NH,37
Ta,0.038,4056.0,-,NH,37
Cu,240.0,29.0,0.002,TT,72
Cu,320.0,30.0,0.002,TT,72
Cu,50.0,33.0,0.002,TT,72
Cu,50.0,34.0,0.002,TT,72
Cu,57.0,32.0,0.002,TT,72
Cu,39.0,32.0,0.002,TT,72
Cu,46.0,38.0,0.002,TT,72
Cu,26.0,51.0,0.002,TT,72
Cu,30.0,38.0,0.002,TT,72
Cu,32.0,38.0,0.002,TT,72
Cu,33.0,38.0,0.002,TT,72
Cu,32.0,41.0,0.002,TT,72
Cu,174.0,27.0,0.005,TT,85
Cu,43.0,35.0,0.005,TT,85
Cu,16.0,50.0,0.005,TT,85
Cu,6.0,76.0,0.005,TT,85
Cu,3.0,99.0,0.005,TT,85
Cu,8.0,74.0,0.002,TT,73
Cu,0.13,430.0,0.002,TT,73
Cu,0.09,480.0,0.002,TT,73
Cu,223.0,102.0,0.05,TT,71
Cu,121.0,105.0,0.05,TT,71
Cu,110.0,105.0,0.05,TT,71
Cu,100.0,107.0,0.05,TT,71
Cu,90.0,112.0,0.05,TT,71
Cu,93.0,116.0,0.05,TT,71
Cu,72.0,110.0,0.05,TT,71
Cu,50.0,116.0,0.05,TT,71
Cu,49.0,122.0,0.05,TT,71
Cu,36.0,117.0,0.05,TT,71
Cu,34.0,123.0,0.05,TT,71
Cu,32.0,127.0,0.05,TT,71
Cu,27.0,124.0,0.05,TT,71
Cu,24.0,126.0,0.05,TT,71
Cu,20.0,132.0,0.05,TT,71
Cu,20.0,130.0,0.05,TT,71
Cu,18.0,128.0,0.05,TT,71
Cu,17.0,135.0,0.05,TT,71
Cu,15.0,133.0,0.05,TT,71
Cu,14.0,137.0,0.05,TT,71
Cu,12.0,138.0,0.05,TT,71
Cu,55.0,38.0,0.01,TT,70
Cu,40.0,43.0,0.01,TT,70
Cu,21.0,48.0,0.01,TT,70
Cu,16.0,52.0,0.01,TT,70
Cu,10.0,60.0,0.01,TT,70
Cu,0.116,473.0,-,VH,74
Cu,0.045,511.0,-,VH,74
Cu,0.051,667.0,-,VH,74
Cu,0.032,589.0,-,VH,74
Cu,0.035,791.0,-,VH,74
Cu,0.035,782.0,-,VH,74
Cu,0.025,662.0,-,VH,74
Cu,0.026,802.0,-,VH,74
Cu,0.025,774.0,-,VH,74
Cu,0.024,769.0,-,VH,74
Cu,0.022,772.0,-,VH,74
Cu,0.023,758.0,-,VH,74
Cu,0.018,700.0,-,VH,74
Cu,0.018,751.0,-,VH,74
Cu,0.018,767.0,-,VH,74
Cu,0.019,808.0,-,VH,74
Cu,0.02,819.0,-,VH,74
Cu,0.021,890.0,-,VH,74
Cu,0.018,893.0,-,VH,74
Cu,0.017,841.0,-,VH,74
Cu,0.016,848.0,-,VH,74
Cu,0.015,884.0,-,VH,74
Cu,0.016,809.0,-,VH,74
Cu,0.016,815.0,-,VH,74
Cu,0.012,847.0,-,VH,74
Cu,0.011,774.0,-,VH,74
Cu,0.01,789.0,-,VH,74
Cu,0.01,828.0,-,VH,74
Cu,0.007,809.0,-,VH,74
Cu,22.0,213.0,-,VH,75
Cu,0.113,489.0,-,VH,75
Cu,0.048,708.0,-,VH,75
Cu,0.025,827.0,-,VH,75
Cu,0.022,797.0,-,VH,75
Cu,0.016,853.0,-,VH,75
Cu,0.01,1006.0,-,VH,76
Cu,0.042,583.0,-,VH,76
Cu,0.032,645.0,-,VH,76
Cu,0.554,505.0,-,VH,76
Cu,0.335,678.0,-,VH,76
Cu,0.179,735.0,-,VH,76
Cu,0.152,817.0,-,VH,76
Cu,0.031,864.0,-,VH,76
Cu,0.751,186.0,0.002,CT,76
Cu,0.349,227.0,0.002,CT,76
Cu,0.116,311.0,0.002,CT,76
Cu,0.051,461.0,0.002,CT,76
Cu,0.032,592.0,0.002,CT,76
Cu,0.027,629.0,0.002,CT,76
Cu,0.022,683.0,0.002,CT,76
Cu,8.0,65.0,0.002,TT,78
Cu,20.0,52.0,0.002,TT,78
Cu,20.0,46.0,0.002,TT,78
Cu,34.0,43.0,0.002,TT,78
Cu,33.0,47.0,0.002,TT,78
Cu,82.0,39.0,0.002,TT,78
Cu,87.0,37.0,0.002,TT,78
Cu,8.0,61.0,0.002,TT,78
Cu,6.0,70.0,0.002,TT,78
Cu,6.0,74.0,0.002,TT,78
Cu,21.0,212.0,-,VH,86
Cu,18.0,214.0,-,VH,86
Cu,15.0,219.0,-,VH,86
Cu,17.0,222.0,-,VH,86
Cu,13.0,234.0,-,VH,86
Cu,11.0,242.0,-,VH,86
Cu,9.0,243.0,-,VH,86
Cu,8.0,247.0,-,VH,86
Cu,6.0,253.0,-,VH,86
Cu,0.016,732.0,-,VH,86
Cu,0.014,667.0,-,VH,86
Cu,0.009,554.0,-,VH,86
Cu,0.008,483.0,-,VH,86
Cu,36.0,170.0,-,VH,79
Cu,0.049,365.0,-,VH,79
Cu,0.032,545.0,-,VH,79
Cu,0.01,505.0,-,VH,79
Cu,0.015,735.0,-,VH,79
Cu,0.006,826.0,-,VH,79
Cu,0.006,867.0,-,VH,79
Cu,0.005,733.0,-,VH,79
Cu,0.026,720.0,-,VH,80
Cu,0.029,811.0,-,VH,80
Cu,0.013,710.0,-,VH,80
Cu,0.015,770.0,-,VH,80
Cu,0.013,841.0,-,VH,80
Cu,0.01,841.0,-,VH,80
Cu,0.009,866.0,-,VH,80
Cu,0.009,886.0,-,VH,80
Cu,0.008,880.0,-,VH,80
Cu,0.005,857.0,-,VH,80
Cu,0.014,823.0,-,VH,80
Cu,0.014,763.0,-,VH,80
Cu,0.012,752.0,-,VH,80
Cu,0.011,794.0,-,VH,80
Cu,0.01,778.0,-,VH,80
Cu,0.011,881.0,-,VH,80
Cu,0.009,861.0,-,VH,80
Cu,0.007,843.0,-,VH,80
Cu,0.004,838.0,-,VH,80
Cu,0.004,870.0,-,VH,80
Cu,0.026,705.0,-,VH,80
Cu,0.028,803.0,-,VH,80
Cu,0.013,702.0,-,VH,80
Cu,0.015,759.0,-,VH,80
Cu,0.013,834.0,-,VH,80
Cu,0.01,828.0,-,VH,80
Cu,0.009,879.0,-,VH,80
Cu,0.009,860.0,-,VH,80
Cu,0.008,874.0,-,VH,80
Cu,0.005,846.0,-,VH,80
Cu,0.422,103.0,-,MDBT,81
Cu,49.0,56.0,-,MDBT,81
Cu,237.0,75.0,-,MDBT,81
Cu,14.0,131.0,-,MDBT,81
Cu,105.0,98.0,-,MDBT,81
Cu,12.0,132.0,-,MDBT,81
Cu,12.0,177.0,-,MDBT,81
Cu,40.0,20.0,-,MDBT,81
Cu,21.0,36.0,-,MDBT,81
Cu,17.0,60.0,-,MDBT,81
Cu,6.0,98.0,-,MDBT,81
Cu,5.0,150.0,-,MDBT,81
Cu,1.4,221.0,-,MDBT,81
Cu,1.2,203.0,-,MDBT,81
Cu,0.31,193.0,-,MDBT,81
Cu,0.14,361.0,-,MDBT,81
Cu,0.12,390.0,-,MDBT,81
Cu,0.55,505.0,-,VH,82
Cu,0.34,678.0,-,VH,82
Cu,0.18,735.0,-,VH,82
Cu,0.15,817.0,-,VH,82
Cu,0.031,864.0,-,VH,82
Cu,0.038,400.0,-,VH,83
Cu,0.055,306.0,-,VH,83
Cu,1.6,219.0,-,VH,84
Cu,0.89,384.0,-,VH,84
Cu,0.47,497.0,-,VH,84
Cu,0.36,516.0,-,VH,84
Cu,0.15,600.0,-,VH,84
Cu,153.0,14.0,0.002,TT,69
Cu,40.0,23.0,0.002,TT,69
Cu,15.0,38.0,0.002,TT,69
Cu,6.0,62.0,0.002,TT,69
Cu,3.0,83.0,0.002,TT,69
Cu,0.79,190.0,0.002,CT,77
Cu,0.35,228.0,0.002,CT,77
Cu,0.12,306.0,0.002,CT,77
Cu,0.051,464.0,0.002,CT,77
Cu,0.032,585.0,0.002,CT,77
Cu,0.027,621.0,0.002,CT,77
Cu,0.022,677.0,0.002,CT,77
Ag,58.0,38.0,0.002,TT,87
Ag,39.0,45.0,0.002,TT,87
Ag,25.0,51.0,0.002,TT,87
Ag,22.0,63.0,0.002,TT,87
Ag,17.0,65.0,0.002,TT,87
Ag,15.0,62.0,0.002,TT,87
Ag,10.0,70.0,0.002,TT,87
Ag,8.6,84.0,0.002,TT,87
Ag,6.4,105.0,0.002,TT,87
Ag,5.6,133.0,0.002,TT,87
Ag,2.9,111.0,0.002,TT,87
Ag,2.9,121.0,0.002,TT,87
Ag,2.6,130.0,0.002,TT,87
Ag,2.6,136.0,0.002,TT,87
Ag,2.6,161.0,0.002,TT,87
Ag,1.6,119.0,0.002,TT,87
Ag,1.6,163.0,0.002,TT,87
Ag,1.4,148.0,0.002,TT,87
Ag,1.4,185.0,0.002,TT,87
Ag,1.1,172.0,0.002,TT,87
Ag,1.2,210.0,0.002,TT,87
Ag,0.31,303.0,-,VH,88
Ag,0.28,301.0,-,VH,88
Ag,0.24,296.0,-,VH,88
Ag,0.21,319.0,-,VH,88
Ag,0.18,303.0,-,VH,88
Ag,0.15,329.0,-,VH,88
Ag,0.074,377.0,-,VH,88
Ag,0.06,419.0,-,VH,88
Ag,0.11,287.0,-,VH,89
Ag,0.084,274.0,-,VH,89
Ag,0.063,292.0,-,VH,89
Ag,0.036,356.0,-,VH,89
Ag,0.02,435.0,-,VH,89
Ag,0.017,462.0,-,VH,89
Ag,17.0,47.0,0.002,TT,90
Ag,18.0,49.0,0.002,TT,90
Ag,39.0,34.0,0.002,TT,90
Ag,41.0,42.0,0.002,TT,90
Ag,41.0,44.0,0.002,TT,90
Ag,234.0,36.0,0.002,TT,90
Ag,291.0,36.0,0.002,TT,90
Ag,0.66,108.0,-,VH,91
Ag,0.43,229.0,-,VH,91
Ag,0.12,280.0,-,VH,91
Ag,0.028,402.0,-,VH,91
Ag,0.008,491.0,-,VH,91
Au,21.0,156.0,-,VH,92
Au,9.0,160.0,-,VH,92
Au,3.0,203.0,-,VH,92
Au,0.78,219.0,-,VH,92
Au,0.23,323.0,-,VH,92
Au,0.15,382.0,-,VH,92
Au,0.12,408.0,-,VH,92
Au,0.093,458.0,-,VH,92
Au,0.045,544.0,-,VH,92
Au,0.033,600.0,-,VH,92
Au,0.021,675.0,-,VH,92
Au,0.066,188.0,-,VH,93
Au,0.057,172.0,-,VH,93
Au,0.039,194.0,-,VH,93
Au,0.05,229.0,-,VH,93
Au,0.048,285.0,-,VH,93
Au,0.044,302.0,-,VH,93
Au,0.032,290.0,-,VH,93
Au,0.029,298.0,-,VH,93
Au,0.026,272.0,-,VH,93
Au,0.031,368.0,-,VH,93
Au,0.027,372.0,-,VH,93
Au,0.031,450.0,-,VH,93
Au,0.015,640.0,-,VH,93
Au,27.0,35.0,0.002,TT,94
Au,29.0,44.0,0.002,TT,94
Au,4.2,91.0,0.002,TT,94
Au,2.6,132.0,0.002,TT,94
Au,2.1,144.0,0.002,TT,94
Au,2.0,197.0,0.002,TT,94
Au,0.04,308.0,0.002,TT,95
Au,0.05,310.0,0.002,TT,95
Au,0.1,235.0,0.002,TT,95
Ni,463.0,50.0,0.002,TT,96
Ni,360.0,54.0,0.002,TT,96
Ni,302.0,56.0,0.002,TT,96
Ni,95.0,66.0,0.002,TT,96
Ni,43.0,84.0,0.002,TT,96
Ni,35.0,96.0,0.002,TT,96
Ni,240.0,57.0,0.002,TT,98
Ni,23.0,100.0,0.002,TT,98
Ni,21.0,94.0,0.002,TT,98
Ni,10.0,129.0,0.002,TT,98
Ni,112.0,51.0,0.002,TT,99
Ni,44.0,91.0,0.002,TT,99
Ni,25.0,108.0,0.002,TT,99
Ni,25.0,129.0,0.002,TT,99
Ni,2.4,224.0,0.002,TT,99
Ni,0.38,563.0,0.002,TT,99
Ni,0.29,648.0,0.002,TT,99
Ni,0.23,685.0,0.002,TT,99
Ni,0.21,735.0,0.002,TT,99
Ni,131.0,30.0,0.002,TT,100
Ni,87.0,34.0,0.002,TT,100
Ni,24.0,62.0,0.002,TT,100
Ni,10.0,78.0,0.002,TT,100
Ni,13.0,283.0,-,VH,101
Ni,1.3,423.0,-,VH,101
Ni,0.57,507.0,-,VH,101
Ni,0.07,667.0,-,VH,101
Ni,0.66,627.0,-,VH,101
Ni,0.34,733.0,-,VH,101
Ni,0.012,2130.0,-,VH,101
Ni,0.012,2283.0,-,VH,101
Ni,65.0,414.0,-,VH,102
Ni,0.099,1168.0,-,VH,102
Ni,0.021,2036.0,-,VH,102
Ni,0.015,2120.0,-,VH,102
Ni,0.011,2151.0,-,VH,102
Ni,0.33,387.0,0.001,TT,103
Ni,0.33,495.0,0.001,TT,103
Ni,0.34,603.0,0.001,TT,103
Ni,0.094,821.0,0.001,TT,103
Ni,0.098,883.0,0.001,TT,103
Ni,0.085,893.0,0.001,TT,103
Ni,0.072,871.0,0.001,TT,103
Ni,0.037,1014.0,0.001,TT,103
Ni,0.053,997.0,0.001,TT,103
Ni,0.037,1157.0,0.001,TT,103
Ni,0.042,1198.0,0.001,TT,103
Ni,0.037,1221.0,0.001,TT,103
Ni,0.034,1116.0,0.001,TT,103
Ni,0.066,895.0,0.001,TT,103
Ni,25.0,46.0,0.001,TT,104
Ni,55.0,27.0,0.001,TT,104
Ni,75.0,24.0,0.001,TT,104
Ni,125.0,18.0,0.001,TT,104
Ni,0.13,1434.0,-,VH,105
Ni,0.12,1506.0,-,VH,105
Ni,0.11,1578.0,-,VH,105
Ni,0.092,1664.0,-,VH,105
Ni,0.022,1294.0,-,NH,106
Ni,0.018,1589.0,-,NH,106
Ni,0.014,2121.0,-,NH,106
Ni,0.012,1998.0,-,NH,106
Ni,107.0,33.0,0.002,TT,97
Ni,40.0,39.0,0.002,TT,97
Ni,25.0,43.0,0.002,TT,97
Ni,16.0,55.0,0.002,TT,97
Ni,0.01,4200.0,-,NH,107
Ni,0.012,3800.0,-,NH,107
Ni,0.018,3333.0,-,NH,107
Ni,0.022,3733.0,-,NH,107
Ni,0.024,3167.0,-,NH,107
Ni,0.029,2633.0,-,NH,107
Ni,0.031,2500.0,-,NH,107
Ni,0.032,2733.0,-,NH,107
Ni,0.12,1433.0,-,NH,107
Ni,0.17,1233.0,-,NH,107
Ni,0.67,933.0,-,NH,107
Al,2029.0,17.0,0.002,TT,110
Al,1047.0,15.0,0.002,TT,110
Al,344.0,18.0,0.002,TT,110
Al,244.0,20.0,0.002,TT,110
Al,186.0,20.0,0.002,TT,110
Al,104.0,17.0,0.002,TT,110
Al,75.0,19.0,0.002,TT,110
Al,54.0,19.0,0.002,TT,110
Al,46.0,23.0,0.002,TT,110
Al,41.0,21.0,0.002,TT,110
Al,17.0,24.0,0.002,TT,110
Al,14.0,25.0,0.002,TT,110
Al,12.0,30.0,0.002,TT,110
Al,575.0,12.0,0.002,TT,109
Al,483.0,12.0,0.002,TT,109
Al,483.0,11.0,0.002,TT,109
Al,347.0,13.0,0.002,TT,109
Al,325.0,14.0,0.002,TT,109
Al,269.0,13.0,0.002,TT,109
Al,269.0,13.0,0.002,TT,109
Al,245.0,12.0,0.002,TT,109
Al,229.0,13.0,0.002,TT,109
Al,221.0,14.0,0.002,TT,109
Al,193.0,14.0,0.002,TT,109
Al,184.0,13.0,0.002,TT,109
Al,173.0,15.0,0.002,TT,109
Al,130.0,16.0,0.002,TT,109
Al,132.0,14.0,0.002,TT,109
Al,121.0,15.0,0.002,TT,109
Al,111.0,16.0,0.002,TT,109
Al,103.0,17.0,0.002,TT,109
Al,100.0,15.0,0.002,TT,109
Al,73.0,16.0,0.002,TT,109
Al,58.0,18.0,0.002,TT,109
Al,49.0,19.0,0.002,TT,109
Al,48.0,18.0,0.002,TT,109
Al,37.0,21.0,0.002,TT,109
Al,1246.0,6.0,0.002,TT,108
Al,975.0,6.0,0.002,TT,108
Al,947.0,7.0,0.002,TT,108
Al,550.0,9.0,0.002,TT,108
Al,592.0,7.0,0.002,TT,108
Al,294.0,7.0,0.002,TT,108
Al,250.0,9.0,0.002,TT,108
Al,223.0,8.0,0.002,TT,108
Al,205.0,10.0,0.002,TT,108
Al,189.0,11.0,0.002,TT,108
Al,177.0,11.0,0.002,TT,108
Al,156.0,10.0,0.002,TT,108
Al,139.0,10.0,0.002,TT,108
Al,142.0,8.0,0.002,TT,108
Al,132.0,8.0,0.002,TT,108
Al,104.0,9.0,0.002,TT,108
Al,48.0,11.0,0.002,TT,108
Al,34.0,14.0,0.002,TT,108
Al,441.0,18.0,0.002,TT,111
Al,250.0,17.0,0.002,TT,111
Al,186.0,18.0,0.002,TT,111
Al,123.0,17.0,0.002,TT,111
Al,82.0,18.0,0.002,TT,111
Al,41.0,23.0,0.002,TT,111
Al,35.0,19.0,0.002,TT,111
Al,16.0,25.0,0.002,TT,111
Al,14.0,22.0,0.002,TT,111
Al,12.0,25.0,0.002,TT,111
Al,8.4,26.0,0.002,TT,111
Al,7.6,29.0,0.002,TT,111
Al,5.1,30.0,0.002,TT,111
Al,4.1,40.0,0.002,TT,111
Al,3.1,37.0,0.002,TT,111
Al,2.0,48.0,0.002,TT,111
Al,880.0,5.0,0.002,TT,112
Al,638.0,4.0,0.002,TT,112
Al,416.0,4.0,0.002,TT,112
Al,279.0,4.0,0.002,TT,112
Al,260.0,6.0,0.002,TT,112
Al,160.0,4.0,0.002,TT,112
Al,146.0,6.0,0.002,TT,112
Al,94.0,5.0,0.002,TT,112
Al,86.0,6.0,0.002,TT,112
Al,72.0,6.0,0.002,TT,112
Al,62.0,4.0,0.002,TT,112
Al,59.0,6.0,0.002,TT,112
Al,56.0,8.0,0.002,TT,112
Al,43.0,6.0,0.002,TT,112
Al,41.0,8.0,0.002,TT,112
Al,32.0,7.0,0.002,TT,112
Al,24.0,7.0,0.002,TT,112
Al,22.0,8.0,0.002,TT,112
Al,2.3,17.0,0.002,TT,113
Al,1.8,17.0,0.002,TT,113
Al,1.1,18.0,0.002,TT,113
Al,1.1,19.0,0.002,TT,113
Al,0.6,26.0,0.002,TT,113
Al,8.3,37.0,0.002,TT,114
Al,6.6,40.0,0.002,TT,114
Al,5.5,39.0,0.002,TT,114
Al,4.2,35.0,0.002,TT,114
Al,3.3,55.0,0.002,TT,114
Al,1.6,88.0,0.002,TT,114
Al,1.1,134.0,0.002,TT,114
Al,1.0,147.0,0.002,TT,114
Al,0.71,174.0,0.002,TT,114
Al,0.6,203.0,0.002,TT,114
Al,0.46,224.0,0.002,TT,114
Al,0.42,251.0,0.002,TT,114
Al,0.35,269.0,0.002,TT,114
Al,0.34,263.0,0.002,TT,114
Al,0.33,269.0,0.002,TT,114
Al,47.0,64.0,-,VH,115
Al,19.0,78.0,-,VH,115
Al,3.0,92.0,-,VH,115
Al,2.2,100.0,-,VH,115
Al,1.4,121.0,-,VH,115
Al,1.1,124.0,-,VH,115
Al,0.58,141.0,-,VH,115
Al,0.18,329.0,0.002,TT,116
Al,0.16,346.0,0.002,TT,116
Al,0.12,379.0,0.002,TT,116
Al,45.0,47.0,0.002,TT,117
Al,12.0,56.0,0.002,TT,117
Al,12.0,63.0,0.002,TT,117
Al,3.7,70.0,0.002,TT,117
Al,3.5,75.0,0.002,TT,117
Al,1.7,80.0,0.002,TT,117
Al,1.7,85.0,0.002,TT,117
Al,1.7,90.0,0.002,TT,117
Al,1.0,141.0,0.002,TT,117
Al,0.77,181.0,0.002,TT,117
Al,0.6,201.0,0.002,TT,117
Al,0.47,224.0,0.002,TT,117
Al,0.47,228.0,0.002,TT,117
Al,0.12,84.0,0.002,CT,119
Al,0.08,92.0,0.002,CT,119
Al,0.06,238.0,0.002,CT,119
Al,0.05,343.0,0.002,CT,119
Al,0.04,457.0,0.002,CT,119
Al,0.69,149.0,0.002,CT,118
Al,0.17,248.0,0.002,CT,118
Al,0.08,358.0,0.002,CT,118
Al,0.08,382.0,0.002,CT,118
Al,11.0,42.0,0.002,TT,120
Al,2.1,58.0,0.002,TT,120
Al,1.2,109.0,0.002,TT,120
Al,0.88,137.0,0.002,TT,120
Al,0.7,138.0,0.002,TT,120
Al,0.4,187.0,0.002,TT,120
Al,0.28,211.0,0.002,TT,120
Al,0.27,199.0,0.002,TT,120
Al,0.18,283.0,0.002,TT,120
Al,0.16,300.0,0.002,TT,120
Al,0.12,328.0,0.002,TT,120
Al,28.0,30.0,0.005,TT,121
Al,39.0,29.0,0.005,TT,121
Al,46.0,25.0,0.005,TT,121
Al,65.0,22.0,0.005,TT,121
Al,140.0,21.0,0.005,TT,121
Al,16.0,50.0,0.003,TT,8
Al,47.0,39.0,0.003,TT,8
Al,48.0,36.0,0.003,TT,8
Al,117.0,28.0,0.003,TT,8
Al,119.0,36.0,0.003,TT,8
Al,145.0,28.0,0.003,TT,8
Al,143.0,25.0,0.003,TT,8
Al,314.0,15.0,0.003,TT,8
Al,311.0,20.0,0.003,TT,8
Al,311.0,23.0,0.003,TT,8
Al,20.0,32.0,0.002,CT,122
Al,1.7,63.0,0.002,CT,122
Al,0.78,117.0,0.002,CT,122
Al,0.35,197.0,0.002,CT,122
Ti,52.0,332.0,-,VH,132
Ti,28.0,336.0,-,VH,132
Ti,20.0,363.0,-,VH,132
Ti,15.0,354.0,-,VH,132
Ti,12.0,368.0,-,VH,132
Ti,9.7,372.0,-,VH,132
Ti,8.1,384.0,-,VH,132
Ti,6.7,384.0,-,VH,132
Ti,4.8,402.0,-,VH,132
Ti,4.8,417.0,-,VH,132
Ti,4.0,417.0,-,VH,132
Ti,3.0,457.0,-,VH,132
Ti,3.0,400.0,-,VH,132
Ti,2.5,430.0,-,VH,132
Ti,2.3,430.0,-,VH,132
Ti,2.0,447.0,-,VH,132
Ti,1.5,457.0,-,VH,132
Ti,1.4,453.0,-,VH,132
Ti,1.2,464.0,-,VH,132
Ti,1.2,505.0,-,VH,132
Ti,0.97,505.0,-,VH,132
Ti,0.86,500.0,-,VH,132
Ti,0.77,505.0,-,VH,132
Ti,0.53,549.0,-,VH,132
Ti,0.48,584.0,-,VH,132
Ti,0.43,607.0,-,VH,132
Ti,0.29,632.0,-,VH,132
Ti,0.24,685.0,-,VH,132
Ti,0.19,722.0,-,VH,132
Ti,223.0,268.0,-,VH,132
Ti,103.0,300.0,-,VH,132
Ti,59.0,305.0,-,VH,132
Ti,11.0,337.0,-,VH,132
Ti,102.0,91.0,0.002,TT,124
Ti,63.0,100.0,0.002,TT,124
Ti,32.0,122.0,0.002,TT,124
Ti,15.0,158.0,0.002,TT,124
Ti,8.6,188.0,0.002,TT,124
Ti,5.9,215.0,0.002,TT,124
Ti,0.048,960.0,-,VH,125
Ti,0.042,1203.0,-,VH,125
Ti,0.029,1413.0,-,VH,125
Ti,0.022,1497.0,-,VH,125
Ti,0.014,1733.0,-,VH,125
Ti,0.012,1887.0,-,VH,125
Ti,0.082,1174.0,0.002,TT,126
Ti,0.096,1107.0,0.002,TT,126
Ti,0.14,827.0,0.002,TT,126
Ti,0.22,730.0,0.002,TT,126
Ti,0.39,664.0,0.002,TT,126
Ti,0.69,634.0,0.002,TT,126
Ti,0.25,697.0,-,VH,127
Ti,0.17,772.0,-,VH,127
Ti,0.14,811.0,-,VH,127
Ti,0.12,919.0,-,VH,127
Ti,0.71,464.0,0.002,TT,128
Ti,0.51,476.0,0.002,TT,128
Ti,0.4,537.0,0.002,TT,128
Ti,0.3,632.0,0.002,TT,128
Ti,210.0,259.0,0.002,TT,129
Ti,94.0,297.0,0.002,TT,129
Ti,72.0,308.0,0.002,TT,129
Ti,35.0,319.0,0.002,TT,129
Ti,18.0,331.0,0.002,TT,129
Ti,7.0,389.0,0.002,TT,129
Ti,40.0,170.0,0.002,TT,123
Ti,3.4,228.0,0.002,TT,123
Ti,2.0,249.0,0.002,TT,123
Ti,1.1,291.0,0.002,TT,123
Ti,10.0,154.0,0.002,TT,130
Ti,60.0,152.0,0.002,TT,130
Ti,100.0,130.0,0.002,TT,130
Ti,227.0,107.0,0.002,TT,130
Ti,22.0,153.0,0.002,TT,131
Ti,5.0,203.0,0.002,TT,131
Ti,2.0,259.0,0.002,TT,131
Ti,1.0,326.0,0.002,TT,131
Be,55.0,228.0,0.002,TT,145
Be,43.0,241.0,0.002,TT,145
Be,30.0,262.0,0.002,TT,145
Be,23.0,283.0,0.002,TT,145
Be,15.0,351.0,0.002,TT,145
Be,51.0,97.0,0.002,TT,145
Be,31.0,152.0,0.002,TT,145
Be,20.0,165.0,0.002,TT,145
Be,10.0,420.0,0.002,TT,145
Be,6.0,488.0,0.002,TT,145
Be,51.0,212.0,0.002,TT,146
Be,51.0,205.0,0.002,TT,146
Be,27.0,235.0,0.002,TT,146
Be,13.0,295.0,0.002,TT,146
Be,13.0,289.0,0.002,TT,146
Be,13.0,284.0,0.002,TT,146
Be,5.0,342.0,0.002,TT,146
Be,5.0,337.0,0.002,TT,146
Be,5.0,384.0,0.002,TT,146
Be,5.0,379.0,0.002,TT,146
Be,91.0,152.0,0.002,TT,147
Be,72.0,155.0,0.002,TT,147
Be,58.0,163.0,0.002,TT,147
Be,42.0,172.0,0.002,TT,147
Be,9.9,267.0,0.002,TT,148
Be,9.6,288.0,0.002,TT,148
Be,6.9,268.0,0.002,TT,148
Be,7.0,290.0,0.002,TT,148
Be,5.7,315.0,0.002,TT,148
Be,5.6,347.0,0.002,TT,148
Be,4.7,445.0,0.002,TT,148
Be,4.6,466.0,0.002,TT,148
Be,3.7,426.0,0.002,TT,148
Be,3.6,417.0,0.002,TT,148
Be,3.1,515.0,0.002,TT,148
Be,58.0,222.0,0.002,-,149
Be,23.0,301.0,0.002,-,149
Be,16.0,308.0,0.002,-,149
Be,13.0,451.0,0.002,-,149
Be,6.0,631.0,0.002,-,149
Be,8.0,288.0,0.002,TT,150
Be,7.6,279.0,0.002,TT,150
Be,7.0,321.0,0.002,TT,150
Be,5.1,377.0,0.002,TT,150
Be,4.1,433.0,0.002,TT,150
Be,3.5,484.0,0.002,TT,150
Be,3.0,422.0,0.002,TT,150
Be,2.0,674.0,0.002,TT,150
Be,111.0,126.0,0.002,TT,151
Be,70.0,136.0,0.002,TT,151
Be,46.0,151.0,0.002,TT,151
Be,32.0,169.0,0.002,TT,151
Be,35.0,185.0,0.002,TT,151
Be,19.0,206.0,0.002,TT,151
Be,6.9,263.0,0.002,TT,151
Be,5.7,278.0,0.002,TT,151
Be,286.0,70.0,0.002,TT,152
Be,110.0,101.0,0.002,TT,152
Be,79.0,113.0,0.002,TT,152
Be,41.0,179.0,0.002,TT,153
Be,41.0,174.0,0.002,TT,153
Be,19.0,287.0,0.002,TT,153
Be,19.0,310.0,0.002,TT,153
Be,15.0,351.0,0.002,TT,153
Be,15.0,437.0,0.002,TT,153
Be,9.0,279.0,0.002,TT,154
Be,7.9,274.0,0.002,TT,154
Be,8.1,257.0,0.002,TT,154
Be,6.4,311.0,0.002,TT,154
Be,6.4,337.0,0.002,TT,154
Be,2.4,549.0,0.002,TT,154
Be,0.033,3166.0,-,NH,155
Be,17.0,550.0,-,VH,156
Be,13.0,547.0,-,VH,156
Be,7.9,615.0,-,VH,156
Be,3.9,746.0,-,VH,156
Be,2.7,838.0,-,VH,156
Be,50.086,98.71227892,0.002,TT,6
Be,30.558,151.9398261,1.002,TT,6
Be,20.661,161.3787526,2.002,TT,6
Be,9.7656,418.0086145,3.002,TT,6
Be,6.0966,488.5006408,4.002,TT,6
Zr,7.4,432.0,0.001,CT,135
Zr,7.3,468.0,0.001,CT,135
Zr,3.7,417.0,0.001,CT,135
Zr,2.6,444.0,0.001,CT,135
Zr,2.8,467.0,0.001,CT,135
Zr,1.8,459.0,0.001,CT,135
Zr,1.9,480.0,0.001,CT,135
Zr,0.98,496.0,0.001,CT,135
Zr,996.0,224.0,0.06,TT,134
Zr,118.0,312.0,0.06,TT,134
Zr,57.0,329.0,0.06,TT,134
Zr,29.0,354.0,0.06,TT,134
Zr,18.0,362.0,0.06,TT,134
Zr,11.0,386.0,0.06,TT,134
Zr,1.03,1066.0,-,NH,136
Zr,0.29,1193.0,-,NH,136
Zr,0.2,1251.0,-,NH,136
Zr,0.15,1289.0,-,NH,136
Zr,0.12,1343.0,-,NH,136
Zr,0.1,1400.0,-,NH,136
Zr,0.076,1470.0,-,NH,136
Zr,0.04,1615.0,-,NH,136
Zr,0.025,1779.0,-,NH,136
Zr,0.017,1833.0,-,NH,136
Zr,0.013,1905.0,-,NH,136
Zr,0.007,2006.0,-,NH,136
Zr,45.0,371.0,0.01,TT,133
Zr,45.0,377.0,0.01,TT,133
Zr,32.0,373.0,0.01,TT,133
Zr,26.0,400.0,0.01,TT,133
Zr,25.0,387.0,0.01,TT,133
Zr,22.0,400.0,0.01,TT,133
Zr,20.0,391.0,0.01,TT,133
Zr,18.0,398.0,0.01,TT,133
Zr,16.0,381.0,0.01,TT,133
Zr,15.0,396.0,0.01,TT,133
Zr,13.0,382.0,0.01,TT,133
Zr,11.0,402.0,0.01,TT,133
Zr,8.0,402.0,0.01,TT,133
Zr,5.0,431.0,0.01,TT,133
Zr,5.0,437.0,0.01,TT,133
Zr,5.0,428.0,0.01,TT,133
Zr,28.0,185.0,0.002,TT,137
Zr,0.9,350.0,0.002,TT,137
Zr,0.4,428.0,0.002,TT,137
Mg,994.0,14.0,0.002,TT,7
Mg,240.0,30.0,0.002,TT,7
Mg,65.0,35.0,0.002,TT,7
Mg,26.0,55.0,0.002,TT,7
Mg,145.0,59.0,0.001,TT,157
Mg,354.0,50.0,0.001,TT,157
Mg,74.0,55.0,0.001,TT,157
Mg,30.0,75.0,0.001,TT,157
Mg,16.0,86.0,0.001,TT,157
Mg,384.0,52.0,0.001,TT,157
Mg,20.0,83.0,0.001,TT,157
Mg,23.0,81.0,0.001,TT,157
Mg,25.0,82.0,0.001,TT,157
Mg,18.0,89.0,0.001,TT,157
Mg,12.0,101.0,0.001,TT,157
Mg,10.0,100.0,0.001,TT,157
Mg,365.0,21.0,0.001,TT,157
Mg,377.0,24.0,0.001,TT,157
Mg,72.0,31.0,0.001,TT,157
Mg,30.0,36.0,0.001,TT,157
Mg,17.0,44.0,0.001,TT,157
Mg,371.0,27.0,0.001,TT,157
Mg,17.0,46.0,0.001,TT,157
Mg,17.0,48.0,0.001,TT,157
Mg,17.0,51.0,0.001,TT,157
Mg,14.0,55.0,0.001,TT,157
Mg,165.0,115.0,0.002,TT,10
Mg,101.0,123.0,0.002,TT,10
Mg,82.0,126.0,0.002,TT,10
Mg,42.0,131.0,0.002,TT,10
Mg,31.0,141.0,0.002,TT,10
Mg,23.0,145.0,0.002,TT,10
Mg,21.0,154.0,0.002,TT,10
Mg,16.0,149.0,0.002,TT,10
Mg,14.0,155.0,0.002,TT,10
Mg,171.0,56.0,0.002,TT,159
Mg,114.0,57.0,0.002,TT,159
Mg,60.0,73.0,0.002,TT,159
Mg,47.0,72.0,0.002,TT,159
Mg,44.0,78.0,0.002,TT,159
Mg,118.0,50.0,0.002,CT,160
Mg,0.4,217.0,0.002,CT,160
Mg,0.1,263.0,0.002,CT,160
Mg,0.06,217.0,0.002,CT,160
Mg,1294.0,13.0,0.002,CT,161
Mg,7.0,49.0,0.002,CT,161
Mg,4.0,108.0,0.002,CT,161
Mg,2.0,116.0,0.002,CT,161
Mg,0.7,84.0,0.002,CT,161
Mg,1466.0,12.0,0.002,CT,162
Mg,1469.0,14.0,0.002,CT,162
Mg,740.0,9.0,0.002,CT,162
Mg,721.0,12.0,0.002,CT,162
Mg,721.0,12.0,0.002,CT,162
Mg,669.0,19.0,0.002,CT,162
Mg,668.0,18.0,0.002,CT,162
Mg,87.0,39.0,0.002,CT,162
Mg,90.0,41.0,0.002,CT,162
Mg,91.0,42.0,0.002,CT,162
Mg,92.0,43.0,0.002,CT,162
Mg,41.0,42.0,0.002,CT,162
Mg,40.0,43.0,0.002,CT,162
Mg,40.0,43.0,0.002,CT,162
Mg,40.0,45.0,0.002,CT,162
Mg,19.0,61.0,0.002,CT,162
Mg,19.0,60.0,0.002,CT,162
Mg,19.0,64.0,0.002,CT,162
Mg,19.0,66.0,0.002,CT,162
Mg,0.2,131.0,0.002,TT,163
Mg,61.0,90.0,0.001,TT,158
Mg,57.0,87.0,0.001,TT,158
Mg,8.0,124.0,0.001,TT,158
Mg,4.0,157.0,0.001,TT,158
Mg,2.0,135.0,0.001,TT,158
Mg,2.0,116.0,0.001,TT,158
Zn,116.0,28.0,0.005,TT,164
Zn,106.0,30.0,0.005,TT,164
Zn,86.0,30.0,0.005,TT,164
Zn,72.0,33.0,0.005,TT,164
Zn,68.0,31.0,0.005,TT,164
Zn,64.0,32.0,0.005,TT,164
Zn,61.0,36.0,0.005,TT,164
Zn,52.0,35.0,0.005,TT,164
Zn,38.0,40.0,0.005,TT,164
Zn,36.0,41.0,0.005,TT,164
Zn,34.0,42.0,0.005,TT,164
Zn,32.0,46.0,0.005,TT,164
Zn,32.0,39.0,0.005,TT,164
Zn,31.0,46.0,0.005,TT,164
Zn,29.0,45.0,0.005,TT,164
Zn,28.0,49.0,0.005,TT,164
Zn,26.0,52.0,0.005,TT,164
Zn,27.0,51.0,0.005,TT,164
Zn,25.0,49.0,0.005,TT,164
Zn,77.0,47.0,0.002,TT,165
Zn,67.0,59.0,0.002,TT,165
Zn,40.0,62.0,0.002,TT,165
Zn,0.179,104.0,-,VH,166
Zn,0.102,122.0,-,VH,166
Zn,0.081,137.0,-,VH,166
Zn,0.06,143.0,-,VH,166
Zn,0.023,178.0,-,VH,166
Zn,0.062,113.0,0.002,TT,167
Zn,0.068,107.0,0.002,TT,167
Zn,0.021,160.0,0.002,TT,167
Zn,377.0,29.0,0.003,TT,168
Zn,103.0,66.0,0.003,TT,168
Zn,21.0,113.0,0.003,TT,168
Zn,11.0,118.0,0.003,TT,168
Zn,7.3,132.0,0.003,TT,168
Zn,4.2,147.0,0.003,TT,168
Zn,3.8,147.0,0.003,TT,168
Zn,3.5,146.0,0.003,TT,168
Zn,3.0,152.0,0.003,TT,168
Zn,3.4,128.0,0.003,TT,168
Zn,3.2,136.0,0.003,TT,168
Zn,2.8,136.0,0.003,TT,168
Zn,2.4,141.0,0.003,TT,168
Zn,2.8,115.0,0.003,TT,168
Zn,3.5,120.0,0.003,TT,168
Zn,2.3,123.0,0.003,TT,168
Zn,2.4,108.0,0.003,TT,168
Zn,1.9,103.0,0.003,TT,168
Zn,1.8,83.0,0.003,TT,168
Zn,1.1,89.0,0.003,TT,168
Zn,1.1,77.0,0.003,TT,168
Zn,0.92,78.0,0.003,TT,168
Zn,0.64,64.0,0.003,TT,168
Zn,85.0,56.0,0.002,TT,171
Zn,23.0,69.0,0.002,TT,171
Zn,11.0,96.0,0.002,TT,171
Zn,3.0,101.0,0.002,TT,171
Zn,0.7,67.0,0.002,TT,171
Zn,0.03,151.0,-,NH,169
Zn,0.022,204.0,-,NH,169
Zn,0.016,271.0,-,NH,169
Zn,0.011,350.0,-,NH,169
Zn,0.008,277.0,-,NH,169
Zn,0.006,187.0,-,NH,169
Zn,0.02,205.0,-,NH,170
Zn,0.019,195.0,-,NH,170
Hf,130.0,130.0,0.02,CT,138
Hf,128.0,135.0,0.02,CT,138
Hf,74.0,148.0,0.02,CT,138
Hf,35.0,155.0,0.02,CT,138
Hf,35.0,162.0,0.02,CT,138
Hf,35.0,168.0,0.02,CT,138
Cd,473.0,14.0,0.001,TT,174
Cd,283.0,24.0,0.001,TT,174
Cd,1077.0,8.0,0.001,TT,174
Cd,167.0,28.0,0.001,TT,174
Cd,92.0,39.0,0.001,TT,174
Cd,116.0,29.0,0.002,TT,172
Cd,258.0,19.0,0.002,TT,172
Cd,61.0,37.0,0.002,TT,172
Cd,28.0,54.0,0.002,TT,172
Cd,38.0,42.0,0.05,TT,173
Cd,80.0,29.0,0.05,TT,173
Cd,25.0,46.0,0.05,TT,173
Cd,46.0,36.0,0.05,TT,173
Cd,30.0,44.0,0.05,TT,173
Co,0.012,1717.0,-,VH,141
Co,4.8,923.0,-,VH,139
Co,0.018,1500.0,-,VH,140
Co,1.1,967.0,-,VH,140
Co,9.9,800.0,-,VH,140
Co,0.02,1725.0,0.002,TT,142
Co,35.0,892.0,0.002,TT,142
Co,0.013,1437.0,-,VH,143
Co,0.012,1550.0,-,VH,143
Co,0.007,2022.0,-,VH,143
Co,0.006,2093.0,-,VH,143
Co,0.003,2414.0,-,VH,143
Co,1.9,91.0,-,VH,144
Co,1.4,95.0,-,VH,144
Co,1.0,86.0,-,VH,144
Co,0.94,91.0,-,VH,144
Co,0.54,115.0,-,VH,144
Co,0.39,141.0,-,VH,144
Co,0.25,167.0,-,VH,144
Co,0.24,163.0,-,VH,144
Co,0.2,184.0,-,VH,144

File: notebooks/Training_set.csv (part 2 of 17)
,map_name,file_names,slope_0.2,norm_slope_0.2,curvature,curvature_linear,curvature_shift,norm_curvature,norm_curvature_linear,norm_curvature_shift,work_total,work_elastic,work_plastic,work_ratio,h_ratio,Er(GPa),H(GPa),mN,Y_name
125,SAV-matrix1-10mN,SA-5-10mNim_20230808_0439_00070 LC.txt,200320.3529912744,3.84643310922661,217042.98018561967,11347.675495619347,139.20396802801514,0.7757603858694949,0.2145951730288491,0.0139282292592558,743.365908134849,242.5805429548,500.7853651800489,0.6736727629015842,0.3074773491879893,221.19808,11.272244,10,matrix
126,BV-map2-3mN,3s-a9-b-map2-curves_0036.txt,114800.39232118934,3.596027691333717,176871.2305823401,16170.112336208278,32.777785506713315,0.5113145365313192,0.5021165460958864,0.0109328060378049,119.23114432865395,41.02684357498771,78.20430075366626,0.655904975113721,0.44113326102387,224.49782,10.649002,3,matrix
127,LCV-matrix2-10mN,LCV-5-10mNim_20230810_2010_00053 LC.txt,197598.27911733463,3.919889216655948,137145.38110030253,24721.53698769593,-56.78509859772677,0.5216132048667754,0.4822554380956236,-0.0056815994617789,804.6837307874839,236.14227603860527,568.5414547488787,0.7065402629583297,0.3046376364647881,214.479065,10.818325,10,matrix
128,SV-map1-3mN,SV-7-map1-indents_0187.txt,100976.34640239656,3.326134497301409,152165.39040484413,16252.730204851625,23.89557782136262,0.4848117685377252,0.5298262637266418,0.0079703021677101,126.94907858419766,48.005916604959694,78.94316197923797,0.6218490347441138,0.4122787795273548,189.278582,10.61993,3,matrix
129,BV-map1-5mN,s3-b-curves_0126.txt,150070.16972446954,3.907517722551391,179765.30939859102,16144.156710464697,31.97458057021434,0.5998353151638004,0.4170917492694688,0.0063960499320402,265.33710841712923,84.00207630856838,181.33503210856085,0.6834137644384403,0.404656942648058,224.751378,10.5121,5,matrix
130,BV-map2-3mN,3s-a9-b-map2-curves_0398.txt,119093.45527135182,3.0340890712541286,284791.8083495674,19583.68604221471,-38.43020762448995,0.5465692400038386,0.4954817742536602,-0.0128180389533239,90.89142829894084,33.99145318242652,56.89997511651432,0.6260213551642182,0.5131625024907452,267.679196,15.259201,3,matrix
131,BV-map2-3mN,3s-a9-b-map2-curves_0276.txt,115628.57783921906,3.6909612965560186,180620.85877253287,14542.959695604566,35.00345676971055,0.5508962525965141,0.4638462496393553,0.0116748510963914,119.81334413158272,34.54942100378909,85.26392312779362,0.711639623664574,0.4116542091073157,219.459514,10.228909,3,matrix
132,BV-map2-3mN,3s-a9-b-map2-curves_0098.txt,118367.84953263804,3.893041578876647,176718.12785040512,13546.511774188555,45.76654908360392,0.565733047245897,0.442657383737751,0.015265049479222,124.43190562130349,39.58266016719601,84.84924545410746,0.6818930002754918,0.5434373867003391,226.302965,9.531171,3,mc-matrix
133,SAV-map2-3mN,SA-8-map2-indents_0183.txt,107462.59459490876,3.579488332612607,145534.2845918724,16075.981692606822,19.741247919815983,0.4771706521591686,0.531600938894884,0.0065838917870029,128.6646129315993,38.64268461136846,90.02192832023081,0.6996634604426029,0.3898174720605915,203.137859,9.695717,3,matrix
134,SAV-map2-3mN,SA-8-map2-indents_0156.txt,108559.94786936844,3.52368400568866,154662.06890158783,16378.355556681692,31.2064966531579,0.4821903417608805,0.5281299168414806,0.0104076127277744,126.69373551897056,44.47957707571148,82.21415844325908,0.6489204703491334,0.4361748307613924,211.729511,10.042239,3,matrix
135,LCV-matrix2-10mN,LCV-5-10mNim_20230810_2353_00090 LC.txt,203171.9172267588,4.0542282029249295,164759.7170964949,18530.54024512039,-28.609404838886903,0.6387145058108586,0.3649496803008002,-0.0028624877723145,796.251870154703,249.2447210959232,547.0071490587799,0.6869775375880779,0.285287396717313,213.695853,10.594735,10,matrix
136,SAV-matrix1-10mN,SA-5-10mNim_20230808_0650_00092 LC.txt,193245.798492456,3.707961708102419,168830.58241814264,21805.63538770169,-87.14101784262948,0.6010539492384459,0.4115487916913739,-0.0087189754465089,765.8932356340674,240.38880237699624,525.5044332570712,0.6861327516778717,0.3106592329657133,215.973308,11.433757,10,mc-matrix
137,SV-matrix2-10mN,SV-5-10mNim_20230810_0144_00093 LC.txt,164416.68523638233,3.973741988062392,172250.81290207646,1617.7407178400608,14.072599245792162,0.9736935604678856,0.0384732142622895,0.0014080300509351,827.3416610970255,287.527298581456,539.8143625155694,0.6524684878068329,0.5915836187110647,153.153477,7.545777,10,mc-matrix
138,SAV-map2-3mN,SA-8-map2-indents_0081.txt,111271.50841140226,3.6311486174982632,156096.92776273412,15585.66331113801,39.74420075417697,0.4966520698102026,0.5076948937513128,0.0132547304835716,125.1874062120812,36.37013582223453,88.81727038984668,0.7094744837142841,0.3543954153845365,206.082994,9.959558,3,matrix
139,BV-map2-3mN,3s-a9-b-map2-curves_0067.txt,117165.60825598052,3.5528379228904994,215181.12849495484,14162.76780703132,21.963175261485887,0.5877001449178041,0.4274655564462032,0.0073257119945439,112.22443610390673,37.94101964914323,74.2834164547635,0.661918375655599,0.3913236004513042,233.311458,11.100889,3,mc-matrix
140,SAV-matrix2-3mN,SA-6-3mNim_20230808_1444_00071 LC.txt,96274.92602479714,3.018679441732424,145859.68720851038,18741.819554161943,7.297526258688038,0.4052800521710806,0.5709848692769526,0.0024377061710081,121.06995750967354,45.207943878338696,75.86201363133485,0.6265965165245345,0.5209769463795918,213.775043,10.760824,3,mc-matrix
141,LCV-map2-3mN,LCV-8-map2-indent_0144.txt,109687.89900106716,3.335907146700574,182651.9627166413,16400.77379345143,41.03811572142337,0.5035432623800636,0.4973144000858143,0.0136870000843269,117.07195651213073,40.772052673503886,76.29990383862682,0.6517351047321124,0.4113441097117291,217.496341,11.59757,3,matrix
142,BV-map1-5mN,s3-b-curves_0237.txt,149008.41209122492,3.8579245644844753,188420.87890249875,14875.376143174755,43.645346783768446,0.6236809571038759,0.3827694653101355,0.0087305800959558,263.26907263399426,79.5100907440758,183.7589818899185,0.6979892474699697,0.4143492914025096,222.6533,10.639987,5,matrix
143,BV-matrix3-3mN,3s-5-3mNimage_20230209_0756_00052 LC.txt,113648.4201359771,3.5027219478339475,176549.84370553854,16898.700103589195,28.13933117989353,0.4842697795018996,0.5115383691958116,0.009400340113329,122.08521870307544,35.99779239768095,86.0874263053945,0.7051420902539274,0.3348243534093656,231.42231,10.749001,3,matrix
144,SAV-map2-3mN,SA-8-map2-indents_0362.txt,109258.55033950026,3.130485216458271,141692.6832266658,24864.006828322432,-78.45323672860913,0.3477168342854088,0.7113077091464179,-0.0261640749349492,110.18728114271542,32.44015603103746,77.74712511167796,0.7055907388347235,0.3693942454190555,227.255637,12.682914,3,mc-matrix
145,BV-map2-3mN,3s-a9-b-map2-curves_0045.txt,113375.02876870918,3.5842331634576423,177195.000201572,15471.852596520255,33.2938831311475,0.5275926800515626,0.4875702320497429,0.0111046955741089,120.896592777666,37.62805359103766,83.26853918662835,0.688758361782476,0.4488353901104944,216.20971,10.465758,3,matrix
146,SV-map1-3mN,SV-7-map1-indents_0397.txt,101104.18499903112,3.152410083280695,147357.3495823768,18743.9714291023,46.63714816231032,0.4268417434864069,0.5826206888104256,0.0155555492029758,124.48289106791076,45.381320968080246,79.10157009983052,0.6354412997740968,0.4687851831824892,203.077735,11.491976,3,matrix
147,LCV-map1-3mN,LCV-7-map1-indent_0322.txt,120554.4593131341,3.817203216317424,167180.16623599932,15856.045415888646,56.84587405530767,0.4970296140822859,0.4992963129244762,0.0189595656313693,121.73257068161357,36.11590879163956,85.61666188997401,0.7033176200139633,0.3919921278149508,235.623745,10.454638,3,matrix
148,SAV-map1-3mN,SA-7-map1-indent_0022.txt,110322.02207071077,3.5515602674125533,191938.23924026443,13286.77518396051,44.20636528267427,0.5893915592073405,0.4252164868643061,0.0147442775939699,118.26309379966663,35.608292013205975,82.65480178646067,0.6989061348798711,0.3617991629223837,208.933377,10.340286,3,matrix
149,LCV-map1-3mN,LCV-7-map1-indent_0034.txt,109098.34537553496,3.364034165980242,147388.01252672632,19140.74300873433,31.026235061763604,0.4169060571035643,0.5879107169969261,0.0103480428720143,120.96175623751918,41.7073246255396,79.25443161197958,0.6552023885661551,0.4218064434359113,213.331813,11.376808,3,matrix
150,LCV-map2-3mN,LCV-8-map2-indent_0357.txt,116565.32275581536,3.496613956013749,185907.58008421716,16945.854323764674,54.907266783881376,0.493606083110068,0.5042708408178874,0.0183124788692895,117.6885817825184,37.75105238316763,79.93752939935078,0.679229269217218,0.4643352927238439,236.845871,11.703971,3,matrix
151,SAV-map2-3mN,SA-8-map2-indents_0208.txt,111274.2634020514,3.504626531395614,182606.14268924948,14803.681042977863,54.183132123291806,0.5382076858435032,0.4641295738816696,0.0180704307180286,119.62296955579674,42.37000039722771,77.25296915856903,0.6458038071236417,0.4924395086652417,215.070777,10.559253,3,matrix
152,SV-map1-3mN,SV-7-map1-indents_0277.txt,105526.27136606172,3.199586658815789,203773.54943417225,14794.217550487265,35.66123567917308,0.5625635241843923,0.4489317538221787,0.0118945853276691,114.6783692463872,45.52665611731845,69.15171312906875,0.6030057244753443,0.5257403133643747,209.900242,11.937998,3,m6c-matrix
153,SV-map2-3mN,SV-8-map2-indents_0253.txt,99160.11182593112,3.0805373706687376,167060.9565883936,17255.166487295166,26.68706555544517,0.4769644719569708,0.5325904128648093,0.0089050857125988,118.14908445468208,40.22539354695009,77.923690907732,0.6595369847120638,0.5070634974083075,196.375448,11.720794,3,matrix
154,SV-map2-3mN,SV-8-map2-indents_0265.txt,100324.27174400276,3.1810666991753416,161684.7041084453,16452.741774425314,33.00444596916678,0.4827455850325746,0.5193232560398789,0.0110134180885678,122.49228160574054,43.04762407799704,79.4446575277435,0.6485686811145198,0.4173873100191398,196.343879,11.12091,3,matrix
155,SV-map1-3mN,SV-7-map1-indents_0003.txt,100084.55686325478,3.2098186410673124,148236.02353399363,17114.394899782663,40.78679940313292,0.4603516264105785,0.5508101043218463,0.0136039325595961,124.20275027332649,40.10962710367939,84.0931231696471,0.6770632935630473,0.465936940166619,194.520082,10.820778,3,matrix
156,SAV-map1-3mN,SA-7-map1-indent_0106.txt,108859.77851318904,3.4468367784242235,155730.8336013673,17245.7473716762,34.44373969774828,0.4602984741511148,0.5414841716779456,0.0114882170695014,119.09517326344708,38.40448606469072,80.69068719875636,0.6775311289926316,0.4077603519783775,210.338166,10.654072,3,matrix
157,BV-map1-5mN,s3-b-curves_0099.txt,143114.20025438364,3.0139559877262325,258369.67005160384,23528.775016030184,-132.5213029456992,0.5701042097451292,0.4943201865320246,-0.0265088624540983,213.07026875404551,78.63488258629117,134.43538616775436,0.6309438991835029,0.4305120744516857,269.39336,15.76346,5,mc-matrix
158,BV-map1-5mN,s3-b-curves_0219.txt,143384.83851899262,3.546755375070483,148901.22876218916,23896.781427982973,-85.29225072783444,0.4519649588884862,0.5888369526692319,-0.017061387958642,251.78752434410916,81.04407061708751,170.74345372702163,0.6781251540234081,0.5606539299464999,222.115739,11.820499,5,m6c-matrix
159,BV-map1-5mN,s3-b-curves_0114.txt,145834.31334145452,3.5956565756956973,149448.46301818726,23814.82877119072,-71.57246409903239,0.454014372645794,0.5870694312933126,-0.0143169962213436,259.51418525409645,79.9645444289468,179.54964082514965,0.6918683102018041,0.5416880077842919,230.042098,11.652942,5,mc-matrix
160,BV-map2-3mN,3s-a9-b-map2-curves_0248.txt,112890.19853936158,3.55411359194774,191579.08709812455,13988.938891485996,59.563165692960006,0.5639676152178508,0.4383426891934991,0.0198668799461743,120.24983000018057,40.93912453400087,79.31070546617968,0.6595494186233827,0.4410974366202932,223.463395,10.519837,3,mc-matrix
161,SAV-map1-3mN,SA-7-map1-indent_0024.txt,107783.58427753027,3.173138402067264,201670.2754529765,18630.07429419315,-105.52058574697617,0.513931517690579,0.5431495494193117,-0.0351952062737483,105.0742087477127,40.031411169546274,65.04279757816643,0.6190177242670153,0.4306899819007885,219.380372,12.231928,3,mc-matrix
162,LCV-map1-3mN,LCV-7-map1-indent_0173.txt,119483.22563018472,3.6377502407179274,228870.88453015397,11680.749860775832,83.20420705075261,0.6348258309082156,0.3552776845605964,0.0277508108095516,113.63018784466942,38.76468324713066,74.86550459753876,0.6588522470796111,0.4846431244555716,232.332259,11.230239,3,mc-matrix
163,LCV-matrix2-10mN,LCV-5-10mNim_20230810_1549_00010 LC.txt,204975.761604404,3.892305591085978,233396.08222250175,9486.300138510956,112.99561661270288,0.814940805058137,0.1773108088775521,0.0113059146125782,721.0873618898852,244.19660895528276,476.89075293460246,0.6613494815451042,0.3580310434296335,226.421975,11.689542,10,mc-matrix
164,SAV-matrix2-3mN,SA-6-3mNim_20230808_1319_00057 LC.txt,106818.59383688892,3.0726630285137366,186868.20903409392,19758.328715990297,23.939097293550205,0.4656540935359426,0.5700528038343619,0.0079966755634227,119.6381332531752,19.77944214183549,99.85869111133972,0.83467276190294,0.388083517723954,250.089724,12.046901,3,mc
165,SAV-map1-3mN,SA-7-map1-indent_0080.txt,87436.91470405638,2.069863068603133,-53813.90223068485,49182.498423610574,-127.35850840742329,-0.0890970120094715,1.1557529537134907,-0.0424784009173511,106.04563056827028,49.9243044758192,56.12132609245107,0.5292186560795749,0.5915781587211651,223.74202,19.231057,3,mc
166,LCV-map1-3mN,LCV-7-map1-indent_0225.txt,109116.6970404248,3.518833986636745,156921.0353645627,16093.014002053826,36.024121850050086,0.4889276748069798,0.5187798638317883,0.012014938321305,125.58877815465756,39.41173265921405,86.1770454954435,0.6861842814436806,0.3875689482143065,207.831552,10.499515,3,matrix
167,SV-map1-3mN,SV-7-map1-indents_0012.txt,99454.7517410008,3.143912313030512,148496.2958402993,17922.25933534041,24.94327126188484,0.4430582292882428,0.5653829085761093,0.0083197154907439,122.62940277700154,43.93437971742959,78.69502305957195,0.6417304600486138,0.4788344569420332,193.054547,11.218669,3,matrix
168,BV-map2-3mN,3s-a9-b-map2-curves_0063.txt,121116.47377485552,4.0169643101350285,163404.04006886063,14040.121205420306,68.94594082558649,0.5383413395754744,0.4654166232435973,0.0229961967213801,127.25904715980228,32.94449611745828,94.314551042344,0.7411225617924903,0.3082598672339596,220.478433,9.419939,3,matrix
169,SAV-map1-3mN,SA-7-map1-indent_0021.txt,111016.210563286,3.403735424306636,155827.37878767413,19351.47578702561,5.660090939565627,0.4359832627489841,0.591151233657607,0.0018878468545026,120.32681199795458,36.97739182049523,83.34942017745935,0.6926920010053637,0.3803439420739476,216.926418,11.228025,3,mc-matrix
170,BV-map1-5mN,s3-b-curves_0243.txt,150666.09745279697,3.7751830492710816,200950.7267552493,15388.079067795548,55.285441906088366,0.6265020743078886,0.3842840180768064,0.0110589430164308,256.7598132885288,80.32905422417495,176.43075906435382,0.6871431973900574,0.3681462018224364,230.887455,11.301471,5,matrix
171,LCV-map2-3mN,LCV-8-map2-indent_0129.txt,112344.17479808394,3.4608515027171904,158539.40032232666,18188.29183111992,42.43583475316109,0.4483889324443836,0.5586108731194733,0.0141530491698665,119.75916816772524,40.444447263762186,79.31472090396305,0.6622851687887571,0.4973622967342685,229.428951,11.169511,3,matrix
172,SV-map2-3mN,SV-8-map2-indents_0081.txt,101394.56010435973,3.097340576126314,151402.19242945866,19594.563508961623,10.803235610449356,0.4236206628646397,0.5987308260496,0.0036049722962637,120.90409447727988,44.83444988531508,76.06964459196479,0.629173436357523,0.4234700858896347,197.356971,12.042858,3,matrix
173,LCV-map1-3mN,LCV-7-map1-indent_0314.txt,117215.77914329185,3.7276531045149146,158087.96560689312,16750.021701954192,29.974935375693768,0.4779935832717451,0.5319146269310945,0.0099974235323927,122.20397780995124,38.71809741533304,83.48588039461819,0.6831682723491496,0.3988771087077239,222.702661,10.518389,3,matrix
174,SV-map1-3mN,SV-7-map1-indents_0163.txt,101613.56974362476,3.330965557697977,170978.43751416492,14177.870942010251,32.79751356816042,0.5467665720794002,0.4630359998162541,0.0109392580679792,121.92306209117464,40.84961287792685,81.07344921324778,0.6649558157637206,0.4319916989312209,195.31484,10.380791,3,matrix
175,SAV-map1-3mN,SA-7-map1-indent_0134.txt,109304.9202509821,3.417915299334358,167173.74099496257,16773.76725084142,30.51979012794917,0.4852996547988403,0.5219432050902606,0.0101794617126996,121.20545060894032,41.93507470805956,79.27037590088077,0.6540165933349011,0.5229220474286584,216.716767,10.702946,3,matrix
176,SV-map1-3mN,SV-7-map1-indents_0042.txt,101954.84169441428,3.323899581297893,170931.61748564302,14834.150917440798,25.03595835285437,0.5411802683803767,0.4820534543120087,0.008350445959962,123.29687341759434,42.88005655107384,80.4168168665205,0.6522210550640378,0.4293773455842447,191.858356,10.716713,3,matrix
177,SAV-map1-3mN,SA-7-map1-indent_0267.txt,101233.1441086502,3.166700513883455,149751.92286036976,18505.79161446177,17.69660687194399,0.4365352162448394,0.5770352087064174,0.0059024558831271,122.046158832906,44.487978458509474,77.55818037439651,0.6354823545129495,0.4328067868329551,207.254264,10.950684,3,matrix
178,BV-map1-5mN,s3-b-curves_0276.txt,148501.08825533348,3.7264979257576223,196738.13982570497,16054.101919995395,47.80228883029622,0.6238756394737494,0.4043357598912047,0.0095620612681026,256.2307953336848,72.95640768617181,183.27438764751295,0.7152707285197238,0.4067387593583465,235.310338,11.252098,5,matrix
179,BV-matrix3-3mN,3s-5-3mNimage_20230209_1018_00076 LC.txt,110601.46315534745,3.429822250008637,193124.356818226,14845.102292048952,56.7165427527331,0.5319386282153116,0.4502975761010912,0.0189460233437584,115.04947350792268,34.83622736651117,80.2132461414115,0.6972065468503666,0.3377776295146208,226.460703,10.693003,3,matrix
180,SV-map2-3mN,SV-8-map2-indents_0380.txt,87008.53545005199,2.044046978616649,-68965.62928701908,50709.52449476896,-144.98581677858854,-0.1130793310958722,1.186156059417775,-0.0483815324177214,107.0013295980127,52.47795509652897,54.52337450148373,0.5095579158344998,0.749599062994246,232.054504,20.594497,3,mc
181,SAV-map1-3mN,SA-7-map1-indent_0300.txt,112755.32103065732,3.6706569712189983,123617.16401751083,19471.537927487672,8.848465758543119,0.387727652661475,0.6297915553264959,0.0029512920032083,129.64602832905294,42.70315748669493,86.942870842358,0.6706173105564747,0.4170727623270108,211.37263,10.015084,3,mc-matrix
182,SV-map1-3mN,SV-7-map1-indents_0333.txt,106181.75167885236,2.8133343057014755,240461.25873221355,21429.663663627776,-108.89971805617404,0.4976659411410104,0.5630400921067689,-0.0363230141577424,94.97453273325904,39.03020088801482,55.94433184524424,0.5890456129156941,0.4371172202876822,242.156753,15.066843,3,mc-matrix
183,LCV-matrix2-10mN,LCV-5-10mNim_20230810_1459_00002 LC.txt,203088.43910892704,4.014229072549145,171516.10879937088,17824.885236569335,53.181010747904566,0.6487561699908804,0.3467609858772165,0.0053209221176564,798.267900482841,256.0653508773936,542.2025496054474,0.6792237910073677,0.2994858456204911,218.3512,10.775355,10,matrix
184,SAV-matrix2-3mN,SA-6-3mNim_20230808_1637_00090 LC.txt,108848.18447407876,2.5367494900773586,329209.27668800496,22752.408122806115,-24.52623949440107,0.5052328661593835,0.5151573616055016,-0.0081928788474061,88.52013972180458,38.221795356874296,50.29834436493029,0.5682135672515283,0.487726938234767,273.620076,17.547736,3,matrix
185,LCV-matrix2-10mN,LCV-5-10mNim_20230810_1845_00039 LC.txt,202750.74295489004,3.3365900558947392,232460.59738938024,26641.371483665454,-192.66956078354676,0.6058083223444526,0.4301968786289186,-0.0192774059664428,662.2943125523376,256.09675341501105,406.19755913732655,0.6133188092344171,0.5386248677164602,259.625376,15.673718,10,mc-matrix
186,LCV-map2-3mN,LCV-8-map2-indent_0318.txt,110815.21913827528,3.591065447402897,152772.02205825638,16436.64032883509,24.47732679220273,0.4787595526853657,0.5313839924624768,0.0081635925629697,123.7806068665754,42.10654394847211,81.67406291810329,0.6598292332347404,0.4282458807986226,208.435781,10.401248,3,matrix
187,BV-matrix3-3mN,3s-5-3mNimage_20230209_0913_00065 LC.txt,108254.60586735792,3.3155739762363043,207367.58833544067,14300.517179703842,65.21344618183474,0.5589399877094128,0.4291175621181968,0.0217852188061545,113.18870332389636,36.82439126516463,76.36431205873171,0.674663723642196,0.3628373218470366,229.921621,10.908937,3,matrix
188,SV-map2-3mN,SV-8-map2-indents_0010.txt,87092.80870066179,2.700157448108259,174773.63833784897,17654.45422279665,26.387142596894265,0.4949790198256611,0.542726663123778,0.0088051248217981,114.9051717265057,38.9953675004509,75.9098042260548,0.6606300054686254,0.5449020590953375,208.874946,11.513477,3,matrix
189,BV-map1-5mN,s3-b-curves_0156.txt,151646.56303060928,3.810370528277685,191117.06264575064,17210.231894869255,-21.07737015449618,0.6028076838524963,0.4322938518591667,-0.0042161993289118,254.47475624234917,85.15348852721917,169.32126771512998,0.6653754982041393,0.3744327101268724,232.106814,11.159985,5,matrix
190,SAV-matrix2-3mN,SA-6-3mNim_20230808_1307_00055 LC.txt,107094.37093654816,3.2116216362399395,305167.3853757251,8492.59195341908,-76.23923204549179,0.7839084869626284,0.248780885634461,-0.0254685820309732,98.27845926234498,38.11018013423245,60.16827912811253,0.6122224501657992,0.4796256025451461,236.810603,11.323637,3,matrix
191,LCV-map1-3mN,LCV-7-map1-indent_0285.txt,121999.54431724297,3.586620073045944,261027.8640421956,11382.127782173467,53.79805797172825,0.6719967920107752,0.3335233534714497,0.0179428687982354,104.5312424896408,34.17479578006956,70.35644670957123,0.6730662052213113,0.457699714761725,238.704971,12.039309,3,mc-matrix
192,SV-map1-3mN,SV-7-map1-indents_0106.txt,98950.5870428292,3.146373152897192,143679.65536233888,18245.73932511177,28.489873739855568,0.4310315460753822,0.5771597787079161,0.0095026806473107,125.83099318633276,44.43911500837014,81.39187817796262,0.6468349022520715,0.423951468597219,191.589174,11.150957,3,matrix
193,SV-matrix2-10mN,SV-5-10mNim_20230809_2214_00059 LC.txt,140099.90380144428,2.556177894629462,64005.71130856081,50038.52115786398,-217.8650826462928,0.1881422341939532,0.8581394611301036,-0.02179851348616,861.2581754043397,308.1992720125646,553.0589033917751,0.6421522827718035,0.5291715499062031,170.352089,15.231578,10,matrix
194,SAV-map2-3mN,SA-8-map2-indents_0303.txt,110003.41346799656,3.4707488421219743,194297.34300860157,13321.928295480504,82.99454188561344,0.6392108131933705,0.441255706793047,0.0276769843088093,136.43380809832487,33.43821630201106,102.99559179631382,0.7549125340112705,0.3791768331537024,226.73363,10.502495,3,matrix
195,BV-map1-5mN,s3-b-curves_0360.txt,147912.10171082144,3.8329891665941336,182257.6077939028,15910.56548905253,10.219739828667583,0.6089723347315105,0.4113323706961474,0.0020442885393517,261.8115093270093,80.39884139975057,181.41266792725872,0.6929132657062439,0.3515571098684549,222.260141,10.598858,5,matrix
196,BV-map1-5mN,s3-b-curves_0056.txt,153068.21950926218,3.8276891125744856,170972.35729690542,20626.53904644756,-82.206307714462,0.5269968617235519,0.5121771268140168,-0.0164441214677318,257.9529064280779,80.52048582446284,177.43242060361504,0.6878481156136402,0.4847994824515143,239.161031,11.233971,5,matrix
197,SAV-map1-3mN,SA-7-map1-indent_0087.txt,106037.68209964094,3.447009239527339,149179.18897211686,16828.76317036159,23.006218211356725,0.4657405385670701,0.5430499129351636,0.0076733476666541,123.9955933235536,41.73325728742008,82.26233603613352,0.6634295125430668,0.4797431587959269,205.896917,10.147611,3,matrix
198,SV-matrix2-10mN,SV-5-10mNim_20230809_2310_00068 LC.txt,160868.11504772218,3.927251630975293,97884.08577253376,15306.034380021214,368.18111310247616,0.5693748234125315,0.3692516989745762,0.0368379060353528,1025.0328230221708,316.5808632952895,708.4519597268813,0.6911505112959275,0.3721575139891618,139.23635,7.628996,10,matrix
199,LCV-map1-3mN,LCV-7-map1-indent_0134.txt,108795.65213892316,3.4896259818288784,154251.92245773424,17153.68955009422,6.582450794668944,0.4730666377176159,0.5486175137005773,0.0021954351155974,122.49320815110256,39.60291819476136,82.89028995634119,0.6766929465517073,0.5127999958039489,205.560438,10.677254,3,matrix
200,SAV-matrix1-10mN,SA-5-10mNim_20230808_0520_00077 LC.txt,210138.63264228424,3.876202771298885,230920.53208638428,13065.464692575068,97.6007339831308,0.7593145679014108,0.236985123993221,0.0097653154410955,717.3306734591335,234.7283985602753,482.60227489885824,0.6727751827084698,0.3039602208479122,237.977484,12.108964,10,m6c-matrix
201,LCV-matrix2-10mN,LCV-5-10mNim_20230810_1833_00037 LC.txt,204893.2985676247,3.845339847920104,232502.89855938088,9837.501572652567,180.5052180571347,0.8024209660581851,0.1828059552320435,0.0180603835087121,718.4400261790109,248.70730639350683,469.7327197855041,0.6538231483061365,0.3140618095373065,222.942177,12.16592,10,mc-matrix
202,SAV-map1-3mN,SA-7-map1-indent_0262.txt,111460.17469748158,3.5157614796102337,170964.33933375057,15672.11725635676,55.50390220307958,0.5057031998890131,0.492259128104778,0.0185125265394991,119.18323407997818,34.81448442313791,84.36874965684027,0.7078910914619453,0.3615867527352266,215.433689,10.5843,3,matrix
203,SAV-map1-3mN,SA-7-map1-indent_0120.txt,116943.49211332665,3.843861020123656,239712.63590147096,7478.176214014081,43.63801157484179,0.7644372496717674,0.2438886437218244,0.0145547749852136,112.88790394277407,37.03641963876464,75.85148430400943,0.6719186170952434,0.4298349637575954,224.304515,9.622442,3,mc-matrix
204,SAV-map2-3mN,SA-8-map2-indents_0060.txt,114632.35950138378,3.668038837266197,153632.06849655064,16769.547055386283,45.42417410227777,0.4709057879072758,0.5361685659283891,0.0151493799154254,126.17193379948723,39.420616733492295,86.75131706599494,0.6875642978085789,0.4401390174232834,223.235626,10.125593,3,matrix
205,BV-map2-3mN,3s-a9-b-map2-curves_0151.txt,109448.17533204531,3.4195111543248315,170227.4075150136,16365.76615679732,44.82159783812162,0.494671629812041,0.5095068788935478,0.0149495230782432,122.529335734216,38.57492739487624,83.95440833933976,0.6851780256235871,0.391867425544996,217.329577,10.675436,3,matrix
206,SV-map2-3mN,SV-8-map2-indents_0033.txt,98171.7412148328,3.0171676568531307,151899.12605194445,18980.5653842232,26.601867615658755,0.425807648176733,0.5805129973841935,0.0088768636073631,120.47725001374934,43.90813583786743,76.56911417588191,0.6355483227509222,0.4524910144969832,198.312394,11.872771,3,matrix
207,SV-map1-3mN,SV-7-map1-indents_0071.txt,98643.19879889062,3.181116441611027,144319.1011856793,17842.345942679345,17.931185266904208,0.4446029921681722,0.5719445119117659,0.0059808709692967,127.04502288909404,45.315869498645576,81.72915339044846,0.6433085809413818,0.4024015931794631,187.210269,11.031312,3,matrix
208,BV-matrix2-10mN,3s-5-10mNimage_20230208_1805_00013 LC.txt,206341.9855409808,3.839000069063021,265556.3901637853,5535.217556008252,199.12438272253544,0.8899671345083249,0.1013594191125594,0.0199235206642198,680.8419478802887,215.32096835543987,465.5209795248488,0.6837430933481505,0.3477477506384451,234.459822,11.568088,10,mc-matrix
209,SV-map2-3mN,SV-8-map2-indents_0289.txt,106321.04444266118,3.0467294678252683,198554.12821873263,18609.148203932007,31.061635230299903,0.4791765166297796,0.5280904339375244,0.0103650516488882,110.53516684352724,39.72326705058147,70.81189979294577,0.6406277912728586,0.5320514754201143,235.455702,12.988179,3,matrix
210,SAV-map1-3mN,SA-7-map1-indent_0040.txt,108420.71539291844,3.279173457872701,214554.22932849356,13640.115884121233,60.997882505526185,0.5858683973570437,0.4116429481047451,0.0203449716481012,113.72246340456148,40.97525671559203,72.74720668896944,0.6396907392884659,0.4231199438822895,219.222815,11.404549,3,matrix
211,BV-matrix3-3mN,3s-5-3mNimage_20230209_0814_00055 LC.txt,114297.1146468846,3.51645711343,198738.14751564,14892.47972314572,64.57693617949909,0.5397689544071659,0.4485911462722889,0.0215733764160733,117.97623489523738,41.97458810971669,76.00164678552069,0.6442114960950396,0.3238915939493275,238.908434,10.916774,3,matrix
212,LCV-map1-3mN,LCV-7-map1-indent_0221.txt,113877.91795963,3.631849248296022,168572.7232797395,15394.47027444878,38.655140801272026,0.5125294596088414,0.4902259317353413,0.0128925451307014,119.02662918730184,37.57610171243007,81.45052747487179,0.6843050839211802,0.353492052377358,214.372332,10.57377,3,matrix
213,LCV-map2-3mN,LCV-8-map2-indent_0391.txt,109800.24106288694,3.3585733725367897,170248.27364586288,17627.203449687233,30.046778852222644,0.4746897251048902,0.5375327478800224,0.010021065590207,117.6637290422666,37.40996005215099,80.2537689901156,0.6820603906008047,0.3913700100712355,216.601401,11.63993,3,matrix
214,BV-map2-3mN,3s-a9-b-map2-curves_0056.txt,112611.71027032334,3.6987144579080353,149054.0246180944,16314.843688789826,21.75181838778925,0.4815858552638508,0.5355806196858016,0.0072552029235198,127.25128556695996,41.97577857225748,85.27550699470248,0.6701347386375148,0.4800995463348068,209.939522,9.715592,3,matrix
215,BV-matrix2-10mN,3s-5-10mNimage_20230208_2111_00044 LC.txt,215452.40148437253,4.217234183550707,188959.2462024354,15241.807110604175,68.19069548946912,0.707893672541547,0.2950917851961505,0.006822861233175,767.3159226078662,236.58653424188225,530.729388365984,0.6916699793772052,0.2716943215030797,231.253053,10.270794,10,matrix
216,BV-map1-5mN,s3-b-curves_0375.txt,154296.80649420116,3.5741079220689747,254103.0341280355,15134.097566143098,-1.3221645371011164,0.6755622374847879,0.3490088275362462,-0.0002644790959585,223.86485242353416,82.38868476473553,141.47616765879863,0.6319713261246441,0.4268117847184342,254.046211,13.000286,5,mc-matrix
217,SV-map2-3mN,SV-8-map2-indents_0282.txt,100811.49730366516,3.351452137231838,140855.5896176412,18230.43424896804,9.602411587966458,0.4332389777071505,0.5840445451413748,0.0032042364806197,135.2956885971882,39.88864842015691,95.40704017703128,0.7051742828338293,0.4493810421603325,196.789042,10.827129,3,matrix
218,LCV-map2-3mN,LCV-8-map2-indent_0270.txt,92027.93080821834,2.8759889497489106,-57840.68268373093,37943.629706666645,-14.964014140182664,-0.1687245380209224,1.1835041107252946,-0.0049907404461697,148.55897040138427,46.95059206033047,101.6083783410538,0.683959898661946,0.6419175085546054,187.289733,11.756228,3,mc
219,SAV-map2-3mN,SA-8-map2-indents_0288.txt,111802.45158049172,3.2080407676205733,214951.3550979011,17175.909293706303,52.14679700853877,0.5210770743867223,0.4883747696953993,0.0173913291767316,108.8094653875491,41.67042933182898,67.13903605572011,0.6170330477830169,0.5369256190896959,225.04829,12.823515,3,mc-matrix
220,BV-matrix3-3mN,3s-5-3mNimage_20230209_0820_00056 LC.txt,122715.00600155575,3.313189965685638,237491.39579214223,19655.35606774313,11.788835366274384,0.5062350328274772,0.5245018935686783,0.0039382094173699,98.86091602118287,27.09719284089014,71.76372318029273,0.7259059097218556,0.365995750572774,287.502616,13.231935,3,mc-matrix
221,LCV-map1-3mN,LCV-7-map1-indent_0145.txt,108918.0801396362,3.483554523508503,185443.5148153932,14976.375197824262,48.029389380545815,0.5360242933626461,0.4650054200471185,0.0160190548967338,127.87226283797288,37.57772858957236,90.29453424840052,0.706130729561053,0.4197763220384128,219.588557,11.024661,3,matrix
222,LCV-map1-3mN,LCV-7-map1-indent_0013.txt,109026.299662949,3.6425041894092343,175516.95793043106,13665.067673176824,-43.85677001883933,0.5818242862768155,0.4543740246146283,-0.01462740443377,120.2915406677347,44.91239993284067,75.37914073489402,0.6266370878323339,0.5543201667184599,202.770461,9.837177,3,mc-matrix
223,SAV-map1-3mN,SA-7-map1-indent_0360.txt,103387.20156274136,3.1413519203236997,186174.1330240294,16232.383189993105,40.40504271876994,0.5161482989445897,0.4936044553288793,0.0134764014136812,114.71239736241004,40.36613870630099,74.34625865610904,0.6481100592922616,0.4730232168104858,210.365398,11.53668,3,matrix
224,SV-map2-3mN,SV-8-map2-indents_0256.txt,101512.21872658056,3.11931236257943,158117.1931407509,19223.17644326627,-3.812190332500173,0.4390002566079217,0.5851155965330255,-0.0012721046435053,119.45754260290605,45.276102630934616,74.18143997197143,0.6209858193597799,0.5806776585776707,208.30247,11.806484,3,mc-matrix
225,SV-map2-3mN,SV-8-map2-indents_0062.txt,78155.8777969796,1.8081720290239616,-17639.00673380008,47317.363508469,-123.21873693221492,-0.0282945991506026,1.0947412946208228,-0.0411177467972476,101.46286567049307,52.22036246673066,49.24250320376241,0.4853253737547733,0.6499734195879835,230.60743,21.06058,3,mc
226,SAV-map1-3mN,SA-7-map1-indent_0077.txt,101842.88269584454,3.207749923028285,130099.45594632356,19642.11369809857,43.96455159851641,0.3841342763758004,0.616400635052567,0.0146637411771805,125.48696763557597,44.62813454318722,80.85883309238872,0.644360403442126,0.4675892863989586,203.343414,10.852433,3,matrix
227,SV-map2-3mN,SV-8-map2-indents_0051.txt,99122.70916672309,3.1070281296286337,156617.77938177262,18019.214389916244,13.308561871092497,0.4538190752041229,0.5603131357568942,0.0044409856306896,118.30238583789937,41.45481914354278,76.84756669435657,0.6495859415688782,0.4997896911972159,201.361768,11.310379,3,matrix
228,SAV-map1-3mN,SA-7-map1-indent_0118.txt,83272.40808830247,1.672563475778858,203297.84544792803,40070.67080639981,-82.52227454820371,0.2453571034675574,0.803953752288955,-0.0275241690854277,79.74719419477908,56.50132075973032,23.245873435048765,0.2914945619061119,0.8311132115283085,257.44916,25.563889,3,mc
229,LCV-map2-3mN,LCV-8-map2-indent_0308.txt,116189.80430354606,3.7270661157811342,191515.8501258832,13138.20429193551,34.32632087936024,0.5940720430973654,0.4225827118656438,0.0114483858111517,117.8258137126575,39.46434472247604,78.36146899018146,0.6650619802319552,0.3726390276555398,220.117937,10.406436,3,matrix
230,LCV-matrix2-10mN,LCV-5-10mNim_20230810_1851_00040 LC.txt,192109.8450799637,3.8442952984125154,179605.48530058557,14277.375478029187,110.63027780542804,0.6873133181238834,0.279371832968309,0.0110689688502848,780.0178557827082,257.79413925931703,522.2237165233912,0.6695022590211942,0.3064913736528037,202.479461,10.69093,10,matrix
231,LCV-map2-3mN,LCV-8-map2-indent_0176.txt,111887.17621311186,3.4938004754159566,167497.00844186815,16703.335443709002,41.19719766483412,0.488496354005981,0.5209435362576443,0.0137400465551466,121.53760251404002,41.82576605116596,79.71183646287406,0.65586151786782,0.5555058375792863,222.469323,10.931846,3,matrix
232,SV-matrix2-10mN,SV-5-10mNim_20230809_1927_00032 LC.txt,165855.38568727762,3.457566638186771,151401.24378330648,18003.82963181795,-21.56522497749006,0.6357171834209583,0.3690182838636436,-0.0021576724237666,838.6092789439995,298.7257150564339,539.8835638875655,0.6437843909471193,0.3372149794759398,175.668994,10.348789,10,mc
233,BV-map1-5mN,s3-b-curves_0152.txt,148627.78339757267,3.5353813495030817,285466.2057214544,9114.574059507522,55.29016725844617,0.81491845159232,0.2178055865586691,0.011059965375702,227.14687281281812,80.9850624038022,146.16181040901594,0.6434682925591564,0.3693299124148956,238.279637,12.510123,5,matrix
234,LCV-matrix2-10mN,LCV-5-10mNim_20230810_2259_00081 LC.txt,184618.0625190875,3.193393661604699,53086.52764904264,53401.18886098498,-519.0793235439053,0.1524819554613717,0.9052948819527344,-0.0519371221926158,768.1285826642618,242.4836452648152,525.6449373994466,0.6843189399048812,0.4012391482247647,231.756467,14.616741,10,mc-matrix
235,LCV-map2-3mN,LCV-8-map2-indent_0013.txt,112458.61295269748,3.646969989550533,164742.67864413056,15141.76362467976,32.61956990534747,0.516116894770887,0.4894469012901966,0.0108791463924263,121.24034714375142,37.46747678338859,83.77287036036283,0.6909652795783865,0.4917917762033329,211.681246,10.242215,3,matrix
236,BV-map1-5mN,s3-b-curves_0193.txt,139374.42714583263,3.2191111810201463,177696.5278088564,24494.075972746952,-71.49604588543096,0.4698059139585313,0.5632904215619412,-0.0143016176542587,240.1059807948577,83.8832149383476,156.2227658565101,0.6506408767467732,0.4064534980313925,242.507842,13.333198,5,m6c-matrix
237,BV-map1-5mN,s3-b-curves_0163.txt,150110.10612829353,4.504043796832195,254596.901448316,-1997.445312580377,-188.0958246991973,1.1422825905206846,-0.0598395554515542,-0.0376258191440357,235.6667180928571,86.98463471761517,148.68208337524194,0.6308997917841688,0.5636147520857152,196.645007,7.990062,5,mc-matrix
238,LCV-map1-3mN,LCV-7-map1-indent_0179.txt,111655.35450564866,3.4492301682583446,172443.60724748345,16870.035100574576,18.686227282257978,0.4891413928559295,0.5188916112495232,0.0062324059635929,118.82791125612071,45.02615355327515,73.80175770284558,0.621080997912804,0.6317273165335419,218.231564,11.181357,3,matrix
239,SV-map1-3mN,SV-7-map1-indents_0196.txt,100908.43534959124,3.185530257135204,173179.25493334726,15724.537883704254,39.92303393653491,0.5107036688005608,0.4931645967822859,0.0133161464143514,122.82798683998227,45.6045485797892,77.22343826019306,0.6287120732573607,0.4635350104829177,199.93495,11.171222,3,mc-matrix
240,BV-matrix3-3mN,3s-5-3mNimage_20230209_0357_00012 LC.txt,124161.44727616594,3.862501143010908,221863.08147783668,11658.364208577275,54.05681296841494,0.6237128067446155,0.3572730814249663,0.0180582732196719,113.88090389106829,31.54834874063032,82.33255515043795,0.7229706854908037,0.3122023125106508,261.844071,10.076291,3,mc-matrix
241,SAV-map1-3mN,SA-7-map1-indent_0196.txt,113569.91844253783,3.2329770387158976,291331.7847451236,10154.372235848992,88.07964883899567,0.698270276845958,0.28710618284619,0.0293777681993926,103.0751984714013,39.06718840645361,64.00801006494768,0.6209836218041046,0.4667952096548038,239.290782,12.501869,3,mc-matrix
242,BV-map1-5mN,s3-b-curves_0109.txt,149827.34491844164,3.9480412667077394,190057.69744502663,13959.208940272516,26.25682891187887,0.6557318812265136,0.3667198016488303,0.0052522902441182,267.05672035477994,83.86944542261669,183.18727493216323,0.6859489425647193,0.3279786916762196,222.134983,10.240088,5,matrix
243,BV-matrix3-3mN,3s-5-3mNimage_20230209_0919_00066 LC.txt,118676.4183908386,3.4724842797267828,250200.76533873111,13256.638066393163,50.88743058306528,0.608522766822852,0.37785691463282,0.0169984877979655,106.72152213088246,40.01207963293512,66.70944249794735,0.6250795637653612,0.3978674045115045,254.286053,11.653248,3,mc-matrix
244,SAV-map1-3mN,SA-7-map1-indent_0324.txt,106712.68575834663,3.368191591625064,165695.35141314974,16527.73656878381,36.54266975801244,0.4890357656838761,0.5185589185856159,0.0121881983357793,119.11027013351256,38.87650826184719,80.23376187166537,0.6736091000526663,0.4526307616058468,209.190044,10.750003,3,matrix
245,BV-map2-3mN,3s-a9-b-map2-curves_0338.txt,114079.04933493189,3.639588907599036,180247.289355444,14663.09196456798,45.373664583249706,0.5492582273001274,0.467472190857965,0.0151340883529651,120.41961892306132,41.21387734245762,79.2057415806037,0.6577478179133747,0.5613067958090088,218.968669,10.260708,3,matrix
246,SAV-map1-3mN,SA-7-map1-indent_0113.txt,102877.40303673512,3.2300799852366224,127208.63406134173,21196.633725602514,15.795572107454106,0.3741162984340599,0.6638687828347607,0.0052683675798705,128.2895340516683,40.353491008445886,87.93604304322243,0.6854498591272955,0.4267983979817679,207.689607,11.171628,3,mc-matrix
247,SAV-matrix1-10mN,SA-5-10mNim_20230808_0432_00069 LC.txt,190223.7147793719,3.5451143411366237,162182.0793093538,25398.539442473168,-39.34974607108688,0.5424584392156525,0.4646339784733446,-0.00393715566105,778.0583715307473,258.65747354710146,519.4008979836458,0.6675603232207111,0.3358327490046345,228.037723,11.979308,10,matrix
248,SAV-map2-3mN,SA-8-map2-indents_0007.txt,106122.27288320244,3.3257999307991435,157771.615738621,17332.715424432132,44.281533963021104,0.4612131757235729,0.5411966465916963,0.014768173221694,123.60386478478163,44.93484465890168,78.66902012587997,0.6364608441884727,0.47494695612405,209.694641,10.795706,3,matrix
249,BV-map1-5mN,s3-b-curves_0112.txt,144676.86286314102,3.734759525298644,183897.1464660092,15998.4077472447,32.55738543705456,0.608913343866964,0.4117347799493246,0.0065125438079573,263.5067007113541,77.91349862604667,185.5932020853074,0.7043206172149933,0.341561017077248,215.336028,10.851017,5,matrix
